Repository: mamunm/UQ_AL

# UQ_AL
Uncertainty quantification and active learning for materials science

File: data/aus.csv (part 1 of 5)
,Fe,C,Cr,Mn,Si,Ni,Co,Mo,W,Nb,Al,P,Cu,Ti,V,B,N,S,AGS No.,CT_Temp,CT_EL,CT_RA,log_CT_CS,CT_RT
0,67.51300048828125,0.09000000357627869,18.200000762939453,1.5700000524520874,0.4000000059604645,11.319999694824219,-2.102470642029175e-09,-1.040917840811062e-08,2.8779065797124304e-09,0.8799999952316284,1.4449489382784009e-09,0.026000000536441803,-2.776979979302041e-09,-1.1431684487916982e-09,-7.994185313719981e-10,5.619350124108635e-11,2.7420055115356945e-09,0.0010000000474974513,8.899999618530273,600.0,10.999999046325684,14.0,5.7683210372924805,199.60000610351562
1,67.51300048828125,0.09000000357627869,18.200000762939453,1.5700000524520874,0.4000000059604645,11.319999694824219,-2.102470642029175e-09,-1.040917840811062e-08,2.8779065797124304e-09,0.8799999952316284,1.4449489382784009e-09,0.026000000536441803,-2.776979979302041e-09,-1.1431684487916982e-09,-7.994185313719981e-10,5.619350124108635e-11,2.7420055115356945e-09,0.0010000000474974513,8.899999618530273,600.0,9.999999046325684,12.0,5.63478946685791,1314.0
2,67.51300048828125,0.09000000357627869,18.200000762939453,1.5700000524520874,0.4000000059604645,11.319999694824219,-2.102470642029175e-09,-1.040917840811062e-08,2.8779065797124304e-09,0.8799999952316284,1.4449489382784009e-09,0.026000000536441803,-2.776979979302041e-09,-1.1431684487916982e-09,-7.994185313719981e-10,5.619350124108635e-11,2.7420055115356945e-09,0.0010000000474974513,8.899999618530273,600.0,8.999999046325684,12.0,5.5606818199157715,1913.5999755859375
3,67.51300048828125,0.09000000357627869,18.200000762939453,1.5700000524520874,0.4000000059604645,11.319999694824219,-2.102470642029175e-09,-1.040917840811062e-08,2.8779065797124304e-09,0.8799999952316284,1.4449489382784009e-09,0.026000000536441803,-2.776979979302041e-09,-1.1431684487916982e-09,-7.994185313719981e-10,5.619350124108635e-11,2.7420055115356945e-09,0.0010000000474974513,8.899999618530273,600.0,8.999999046325684,14.0,5.4806389808654785,6678.7998046875
4,67.51300048828125,0.09000000357627869,18.200000762939453,1.5700000524520874,0.4000000059604645,11.319999694824219,-2.102470642029175e-09,-1.040917840811062e-08,2.8779065797124304e-09,0.8799999952316284,1.4449489382784009e-09,0.026000000536441803,-2.776979979302041e-09,-1.1431684487916982e-09,-7.994185313719981e-10,5.619350124108635e-11,2.7420055115356945e-09,0.0010000000474974513,8.899999618530273,600.0,7.999999046325684,11.0,5.393627643585205,34874.80078125
5,67.51300048828125,0.09000000357627869,18.200000762939453,1.5700000524520874,0.4000000059604645,11.319999694824219,-2.102470642029175e-09,-1.040917840811062e-08,2.8779065797124304e-09,0.8799999952316284,1.4449489382784009e-09,0.026000000536441803,-2.776979979302041e-09,-1.1431684487916982e-09,-7.994185313719981e-10,5.619350124108635e-11,2.7420055115356945e-09,0.0010000000474974513,8.899999618530273,600.0,7.999999046325684,11.0,5.2983174324035645,59486.69921875
6,67.51300048828125,0.09000000357627869,18.200000762939453,1.5700000524520874,0.4000000059604645,11.319999694824219,-2.102470642029175e-09,-1.040917840811062e-08,2.8779065797124304e-09,0.8799999952316284,1.4449489382784009e-09,0.026000000536441803,-2.776979979302041e-09,-1.1431684487916982e-09,-7.994185313719981e-10,5.619350124108635e-11,2.7420055115356945e-09,0.0010000000474974513,8.899999618530273,625.0,20.0,20.0,5.2983174324035645,15223.7998046875
7,67.51300048828125,0.09000000357627869,18.200000762939453,1.5700000524520874,0.4000000059604645,11.319999694824219,-2.102470642029175e-09,-1.040917840811062e-08,2.8779065797124304e-09,0.8799999952316284,1.4449489382784009e-09,0.026000000536441803,-2.776979979302041e-09,-1.1431684487916982e-09,-7.994185313719981e-10,5.619350124108635e-11,2.7420055115356945e-09,0.0010000000474974513,8.899999618530273,650.0,37.0,43.0,5.5606818199157715,108.5999984741211
8,67.51300048828125,0.09000000357627869,18.200000762939453,1.5700000524520874,0.4000000059604645,11.319999694824219,-2.102470642029175e-09,-1.040917840811062e-08,2.8779065797124304e-09,0.8799999952316284,1.4449489382784009e-09,0.026000000536441803,-2.776979979302041e-09,-1.1431684487916982e-09,-7.994185313719981e-10,5.619350124108635e-11,2.7420055115356945e-09,0.0010000000474974513,8.899999618530273,650.0,43.0,51.0,5.4806389808654785,240.6999969482422
9,67.51300048828125,0.09000000357627869,18.200000762939453,1.5700000524520874,0.4000000059604645,11.319999694824219,-2.102470642029175e-09,-1.040917840811062e-08,2.8779065797124304e-09,0.8799999952316284,1.4449489382784009e-09,0.026000000536441803,-2.776979979302041e-09,-1.1431684487916982e-09,-7.994185313719981e-10,5.619350124108635e-11,2.7420055115356945e-09,0.0010000000474974513,8.899999618530273,650.0,36.0,54.0,5.393627643585205,982.2999877929688
10,67.51300048828125,0.09000000357627869,18.200000762939453,1.5700000524520874,0.4000000059604645,11.319999694824219,-2.102470642029175e-09,-1.040917840811062e-08,2.8779065797124304e-09,0.8799999952316284,1.4449489382784009e-09,0.026000000536441803,-2.776979979302041e-09,-1.1431684487916982e-09,-7.994185313719981e-10,5.619350124108635e-11,2.7420055115356945e-09,0.0010000000474974513,8.899999618530273,650.0,34.0,51.0,5.2983174324035645,3206.10009765625
11,67.51300048828125,0.09000000357627869,18.200000762939453,1.5700000524520874,0.4000000059604645,11.319999694824219,-2.102470642029175e-09,-1.040917840811062e-08,2.8779065797124304e-09,0.8799999952316284,1.4449489382784009e-09,0.026000000536441803,-2.776979979302041e-09,-1.1431684487916982e-09,-7.994185313719981e-10,5.619350124108635e-11,2.7420055115356945e-09,0.0010000000474974513,8.899999618530273,650.0,36.0,45.0,5.192956924438477,6276.0
12,67.51300048828125,0.09000000357627869,18.200000762939453,1.5700000524520874,0.4000000059604645,11.319999694824219,-2.102470642029175e-09,-1.040917840811062e-08,2.8779065797124304e-09,0.8799999952316284,1.4449489382784009e-09,0.026000000536441803,-2.776979979302041e-09,-1.1431684487916982e-09,-7.994185313719981e-10,5.619350124108635e-11,2.7420055115356945e-09,0.0010000000474974513,8.899999618530273,650.0,20.0,22.0,5.075173854827881,9517.7998046875
13,67.51300048828125,0.09000000357627869,18.200000762939453,1.5700000524520874,0.4000000059604645,11.319999694824219,-2.102470642029175e-09,-1.040917840811062e-08,2.8779065797124304e-09,0.8799999952316284,1.4449489382784009e-09,0.026000000536441803,-2.776979979302041e-09,-1.1431684487916982e-09,-7.994185313719981e-10,5.619350124108635e-11,2.7420055115356945e-09,0.0010000000474974513,8.899999618530273,650.0,30.0,39.0,4.9416422843933105,16056.7998046875
14,67.51300048828125,0.09000000357627869,18.200000762939453,1.5700000524520874,0.4000000059604645,11.319999694824219,-2.102470642029175e-09,-1.040917840811062e-08,2.8779065797124304e-09,0.8799999952316284,1.4449489382784009e-09,0.026000000536441803,-2.776979979302041e-09,-1.1431684487916982e-09,-7.994185313719981e-10,5.619350124108635e-11,2.7420055115356945e-09,0.0010000000474974513,8.899999618530273,650.0,31.0,36.0,4.787491798400879,26534.599609375
15,67.51300048828125,0.09000000357627869,18.200000762939453,1.5700000524520874,0.4000000059604645,11.319999694824219,-2.102470642029175e-09,-1.040917840811062e-08,2.8779065797124304e-09,0.8799999952316284,1.4449489382784009e-09,0.026000000536441803,-2.776979979302041e-09,-1.1431684487916982e-09,-7.994185313719981e-10,5.619350124108635e-11,2.7420055115356945e-09,0.0010000000474974513,8.899999618530273,650.0,15.999999046325684,16.0,4.605170249938965,61626.19921875
16,67.51300048828125,0.09000000357627869,18.200000762939453,1.5700000524520874,0.4000000059604645,11.319999694824219,-2.102470642029175e-09,-1.040917840811062e-08,2.8779065797124304e-09,0.8799999952316284,1.4449489382784009e-09,0.026000000536441803,-2.776979979302041e-09,-1.1431684487916982e-09,-7.994185313719981e-10,5.619350124108635e-11,2.7420055115356945e-09,0.0010000000474974513,8.899999618530273,700.0,38.0,70.0,5.2983174324035645,73.5
17,67.51300048828125,0.09000000357627869,18.200000762939453,1.5700000524520874,0.4000000059604645,11.319999694824219,-2.102470642029175e-09,-1.040917840811062e-08,2.8779065797124304e-09,0.8799999952316284,1.4449489382784009e-09,0.026000000536441803,-2.776979979302041e-09,-1.1431684487916982e-09,-7.994185313719981e-10,5.619350124108635e-11,2.7420055115356945e-09,0.0010000000474974513,8.899999618530273,700.0,49.0,76.0,5.075173854827881,402.29998779296875
18,67.51300048828125,0.09000000357627869,18.200000762939453,1.5700000524520874,0.4000000059604645,11.319999694824219,-2.102470642029175e-09,-1.040917840811062e-08,2.8779065797124304e-09,0.8799999952316284,1.4449489382784009e-09,0.026000000536441803,-2.776979979302041e-09,-1.1431684487916982e-09,-7.994185313719981e-10,5.619350124108635e-11,2.7420055115356945e-09,0.0010000000474974513,8.899999618530273,700.0,51.0,69.0,4.9416422843933105,898.0999755859375
19,67.51300048828125,0.09000000357627869,18.200000762939453,1.5700000524520874,0.4000000059604645,11.319999694824219,-2.102470642029175e-09,-1.040917840811062e-08,2.8779065797124304e-09,0.8799999952316284,1.4449489382784009e-09,0.026000000536441803,-2.776979979302041e-09,-1.1431684487916982e-09,-7.994185313719981e-10,5.619350124108635e-11,2.7420055115356945e-09,0.0010000000474974513,8.899999618530273,700.0,46.0,57.0,4.787491798400879,2536.300048828125
20,67.51300048828125,0.09000000357627869,18.200000762939453,1.5700000524520874,0.4000000059604645,11.319999694824219,-2.102470642029175e-09,-1.040917840811062e-08,2.8779065797124304e-09,0.8799999952316284,1.4449489382784009e-09,0.026000000536441803,-2.776979979302041e-09,-1.1431684487916982e-09,-7.994185313719981e-10,5.619350124108635e-11,2.7420055115356945e-09,0.0010000000474974513,8.899999618530273,700.0,39.0,43.0,4.605170249938965,6555.0
21,67.51300048828125,0.09000000357627869,18.200000762939453,1.5700000524520874,0.4000000059604645,11.319999694824219,-2.102470642029175e-09,-1.040917840811062e-08,2.8779065797124304e-09,0.8799999952316284,1.4449489382784009e-09,0.026000000536441803,-2.776979979302041e-09,-1.1431684487916982e-09,-7.994185313719981e-10,5.619350124108635e-11,2.7420055115356945e-09,0.0010000000474974513,8.899999618530273,700.0,24.0,34.0,4.382026672363281,16874.400390625
22,67.51300048828125,0.09000000357627869,18.200000762939453,1.5700000524520874,0.4000000059604645,11.319999694824219,-2.102470642029175e-09,-1.040917840811062e-08,2.8779065797124304e-09,0.8799999952316284,1.4449489382784009e-09,0.026000000536441803,-2.776979979302041e-09,-1.1431684487916982e-09,-7.994185313719981e-10,5.619350124108635e-11,2.7420055115356945e-09,0.0010000000474974513,8.899999618530273,700.0,20.0,24.0,4.094344615936279,56585.6015625
23,67.51300048828125,0.09000000357627869,18.200000762939453,1.5700000524520874,0.4000000059604645,11.319999694824219,-2.102470642029175e-09,-1.040917840811062e-08,2.8779065797124304e-09,0.8799999952316284,1.4449489382784009e-09,0.026000000536441803,-2.776979979302041e-09,-1.1431684487916982e-09,-7.994185313719981e-10,5.619350124108635e-11,2.7420055115356945e-09,0.0010000000474974513,8.899999618530273,750.0,67.0,72.0,4.787491798400879,112.9000015258789
24,67.51300048828125,0.09000000357627869,18.200000762939453,1.5700000524520874,0.4000000059604645,11.319999694824219,-2.102470642029175e-09,-1.040917840811062e-08,2.8779065797124304e-09,0.8799999952316284,1.4449489382784009e-09,0.026000000536441803,-2.776979979302041e-09,-1.1431684487916982e-09,-7.994185313719981e-10,5.619350124108635e-11,2.7420055115356945e-09,0.0010000000474974513,8.899999618530273,750.0,59.0,68.0,4.605170249938965,334.8999938964844
25,67.51300048828125,0.09000000357627869,18.200000762939453,1.5700000524520874,0.4000000059604645,11.319999694824219,-2.102470642029175e-09,-1.040917840811062e-08,2.8779065797124304e-09,0.8799999952316284,1.4449489382784009e-09,0.026000000536441803,-2.776979979302041e-09,-1.1431684487916982e-09,-7.994185313719981e-10,5.619350124108635e-11,2.7420055115356945e-09,0.0010000000474974513,8.899999618530273,750.0,54.0,61.0,4.382026672363281,1406.300048828125
26,67.51300048828125,0.09000000357627869,18.200000762939453,1.5700000524520874,0.4000000059604645,11.319999694824219,-2.102470642029175e-09,-1.040917840811062e-08,2.8779065797124304e-09,0.8799999952316284,1.4449489382784009e-09,0.026000000536441803,-2.776979979302041e-09,-1.1431684487916982e-09,-7.994185313719981e-10,5.619350124108635e-11,2.7420055115356945e-09,0.0010000000474974513,8.899999618530273,750.0,39.0,43.0,4.248495101928711,3837.60009765625
27,67.51300048828125,0.09000000357627869,18.200000762939453,1.5700000524520874,0.4000000059604645,11.319999694824219,-2.102470642029175e-09,-1.040917840811062e-08,2.8779065797124304e-09,0.8799999952316284,1.4449489382784009e-09,0.026000000536441803,-2.776979979302041e-09,-1.1431684487916982e-09,-7.994185313719981e-10,5.619350124108635e-11,2.7420055115356945e-09,0.0010000000474974513,8.899999618530273,750.0,36.0,48.0,4.23988676071167,2833.39990234375
28,67.51300048828125,0.09000000357627869,18.200000762939453,1.5700000524520874,0.4000000059604645,11.319999694824219,-2.102470642029175e-09,-1.040917840811062e-08,2.8779065797124304e-09,0.8799999952316284,1.4449489382784009e-09,0.026000000536441803,-2.776979979302041e-09,-1.1431684487916982e-09,-7.994185313719981e-10,5.619350124108635e-11,2.7420055115356945e-09,0.0010000000474974513,8.899999618530273,750.0,31.0,35.0,4.094344615936279,5961.89990234375
29,67.51300048828125,0.09000000357627869,18.200000762939453,1.5700000524520874,0.4000000059604645,11.319999694824219,-2.102470642029175e-09,-1.040917840811062e-08,2.8779065797124304e-09,0.8799999952316284,1.4449489382784009e-09,0.026000000536441803,-2.776979979302041e-09,-1.1431684487916982e-09,-7.994185313719981e-10,5.619350124108635e-11,2.7420055115356945e-09,0.0010000000474974513,8.899999618530273,750.0,24.0,22.0,3.9120230674743652,12934.599609375
30,67.51300048828125,0.09000000357627869,18.200000762939453,1.5700000524520874,0.4000000059604645,11.319999694824219,-2.102470642029175e-09,-1.040917840811062e-08,2.8779065797124304e-09,0.8799999952316284,1.4449489382784009e-09,0.026000000536441803,-2.776979979302041e-09,-1.1431684487916982e-09,-7.994185313719981e-10,5.619350124108635e-11,2.7420055115356945e-09,0.0010000000474974513,8.899999618530273,750.0,20.0,15.0,3.6888794898986816,23764.900390625
31,67.51300048828125,0.09000000357627869,18.200000762939453,1.5700000524520874,0.4000000059604645,11.319999694824219,-2.102470642029175e-09,-1.040917840811062e-08,2.8779065797124304e-09,0.8799999952316284,1.4449489382784009e-09,0.026000000536441803,-2.776979979302041e-09,-1.1431684487916982e-09,-7.994185313719981e-10,5.619350124108635e-11,2.7420055115356945e-09,0.0010000000474974513,8.899999618530273,750.0,19.0,14.0,3.4011974334716797,61646.5
32,67.51300048828125,0.09000000357627869,18.200000762939453,1.5700000524520874,0.4000000059604645,11.319999694824219,-2.102470642029175e-09,-1.040917840811062e-08,2.8779065797124304e-09,0.8799999952316284,1.4449489382784009e-09,0.026000000536441803,-2.776979979302041e-09,-1.1431684487916982e-09,-7.994185313719981e-10,5.619350124108635e-11,2.7420055115356945e-09,0.0010000000474974513,8.899999618530273,800.0,60.0,64.0,4.382026672363281,187.89999389648438
33,67.51300048828125,0.09000000357627869,18.200000762939453,1.5700000524520874,0.4000000059604645,11.319999694824219,-2.102470642029175e-09,-1.040917840811062e-08,2.8779065797124304e-09,0.8799999952316284,1.4449489382784009e-09,0.026000000536441803,-2.776979979302041e-09,-1.1431684487916982e-09,-7.994185313719981e-10,5.619350124108635e-11,2.7420055115356945e-09,0.0010000000474974513,8.899999618530273,800.0,51.0,62.0,4.248495101928711,385.6000061035156
34,67.51300048828125,0.09000000357627869,18.200000762939453,1.5700000524520874,0.4000000059604645,11.319999694824219,-2.102470642029175e-09,-1.040917840811062e-08,2.8779065797124304e-09,0.8799999952316284,1.4449489382784009e-09,0.026000000536441803,-2.776979979302041e-09,-1.1431684487916982e-09,-7.994185313719981e-10,5.619350124108635e-11,2.7420055115356945e-09,0.0010000000474974513,8.899999618530273,800.0,47.0,59.0,4.094344615936279,671.0
35,67.51300048828125,0.09000000357627869,18.200000762939453,1.5700000524520874,0.4000000059604645,11.319999694824219,-2.102470642029175e-09,-1.040917840811062e-08,2.8779065797124304e-09,0.8799999952316284,1.4449489382784009e-09,0.026000000536441803,-2.776979979302041e-09,-1.1431684487916982e-09,-7.994185313719981e-10,5.619350124108635e-11,2.7420055115356945e-09,0.0010000000474974513,8.899999618530273,800.0,34.0,41.0,3.9120230674743652,1505.0999755859375
36,67.51300048828125,0.09000000357627869,18.200000762939453,1.5700000524520874,0.4000000059604645,11.319999694824219,-2.102470642029175e-09,-1.040917840811062e-08,2.8779065797124304e-09,0.8799999952316284,1.4449489382784009e-09,0.026000000536441803,-2.776979979302041e-09,-1.1431684487916982e-09,-7.994185313719981e-10,5.619350124108635e-11,2.7420055115356945e-09,0.0010000000474974513,8.899999618530273,800.0,29.0,31.0,3.6888794898986816,3460.800048828125
37,67.51300048828125,0.09000000357627869,18.200000762939453,1.5700000524520874,0.4000000059604645,11.319999694824219,-2.102470642029175e-09,-1.040917840811062e-08,2.8779065797124304e-09,0.8799999952316284,1.4449489382784009e-09,0.026000000536441803,-2.776979979302041e-09,-1.1431684487916982e-09,-7.994185313719981e-10,5.619350124108635e-11,2.7420055115356945e-09,0.0010000000474974513,8.899999618530273,800.0,23.0,19.0,3.4011974334716797,8249.099609375
38,67.51300048828125,0.09000000357627869,18.200000762939453,1.5700000524520874,0.4000000059604645,11.319999694824219,-2.102470642029175e-09,-1.040917840811062e-08,2.8779065797124304e-09,0.8799999952316284,1.4449489382784009e-09,0.026000000536441803,-2.776979979302041e-09,-1.1431684487916982e-09,-7.994185313719981e-10,5.619350124108635e-11,2.7420055115356945e-09,0.0010000000474974513,8.899999618530273,800.0,25.0,17.0,2.995732307434082,25986.19921875
39,66.52639770507812,0.07000000029802322,17.850000381469727,1.7100000381469727,0.6000000238418579,12.0,0.28999999165534973,0.03999995067715645,2.8779065797124304e-09,0.7400000095367432,0.01900000311434269,0.019999999552965164,0.05000000074505806,0.01899999938905239,0.03099999949336052,0.0012000000569969416,0.0284000001847744,0.004999999888241291,5.400000095367432,600.0,11.999999046325684,21.0,5.749392986297607,416.29998779296875
40,66.52639770507812,0.07000000029802322,17.850000381469727,1.7100000381469727,0.6000000238418579,12.0,0.28999999165534973,0.03999995067715645,2.8779065797124304e-09,0.7400000095367432,0.01900000311434269,0.019999999552965164,0.05000000074505806,0.01899999938905239,0.03099999949336052,0.0012000000569969416,0.0284000001847744,0.004999999888241291,5.400000095367432,600.0,22.0,33.0,5.579730033874512,3674.60009765625
41,66.52639770507812,0.07000000029802322,17.850000381469727,1.7100000381469727,0.6000000238418579,12.0,0.28999999165534973,0.03999995067715645,2.8779065797124304e-09,0.7400000095367432,0.01900000311434269,0.019999999552965164,0.05000000074505806,0.01899999938905239,0.03099999949336052,0.0012000000569969416,0.0284000001847744,0.004999999888241291,5.400000095367432,600.0,18.0,29.0,5.375278472900391,24620.5
42,66.52639770507812,0.07000000029802322,17.850000381469727,1.7100000381469727,0.6000000238418579,12.0,0.28999999165534973,0.03999995067715645,2.8779065797124304e-09,0.7400000095367432,0.01900000311434269,0.019999999552965164,0.05000000074505806,0.01899999938905239,0.03099999949336052,0.0012000000569969416,0.0284000001847744,0.004999999888241291,5.400000095367432,600.0,19.0,29.0,5.2781147956848145,45407.19921875
43,66.52639770507812,0.07000000029802322,17.850000381469727,1.7100000381469727,0.6000000238418579,12.0,0.28999999165534973,0.03999995067715645,2.8779065797124304e-09,0.7400000095367432,0.01900000311434269,0.019999999552965164,0.05000000074505806,0.01899999938905239,0.03099999949336052,0.0012000000569969416,0.0284000001847744,0.004999999888241291,5.400000095367432,600.0,20.0,26.0,5.1704840660095215,74273.296875
44,66.52639770507812,0.07000000029802322,17.850000381469727,1.7100000381469727,0.6000000238418579,12.0,0.28999999165534973,0.03999995067715645,2.8779065797124304e-09,0.7400000095367432,0.01900000311434269,0.019999999552965164,0.05000000074505806,0.01899999938905239,0.03099999949336052,0.0012000000569969416,0.0284000001847744,0.004999999888241291,5.400000095367432,600.0,23.0,28.0,5.056245803833008,123114.0
45,66.52639770507812,0.07000000029802322,17.850000381469727,1.7100000381469727,0.6000000238418579,12.0,0.28999999165534973,0.03999995067715645,2.8779065797124304e-09,0.7400000095367432,0.01900000311434269,0.019999999552965164,0.05000000074505806,0.01899999938905239,0.03099999949336052,0.0012000000569969416,0.0284000001847744,0.004999999888241291,5.400000095367432,600.0,15.999999046325684,29.0,4.919981002807617,195221.59375
46,66.52639770507812,0.07000000029802322,17.850000381469727,1.7100000381469727,0.6000000238418579,12.0,0.28999999165534973,0.03999995067715645,2.8779065797124304e-09,0.7400000095367432,0.01900000311434269,0.019999999552965164,0.05000000074505806,0.01899999938905239,0.03099999949336052,0.0012000000569969416,0.0284000001847744,0.004999999888241291,5.400000095367432,650.0,34.0,54.0,5.579730033874512,153.8000030517578
47,66.52639770507812,0.07000000029802322,17.850000381469727,1.7100000381469727,0.6000000238418579,12.0,0.28999999165534973,0.03999995067715645,2.8779065797124304e-09,0.7400000095367432,0.01900000311434269,0.019999999552965164,0.05000000074505806,0.01899999938905239,0.03099999949336052,0.0012000000569969416,0.0284000001847744,0.004999999888241291,5.400000095367432,650.0,26.0,43.0,5.459585666656494,738.0
48,66.52639770507812,0.07000000029802322,17.850000381469727,1.7100000381469727,0.6000000238418579,12.0,0.28999999165534973,0.03999995067715645,2.8779065797124304e-09,0.7400000095367432,0.01900000311434269,0.019999999552965164,0.05000000074505806,0.01899999938905239,0.03099999949336052,0.0012000000569969416,0.0284000001847744,0.004999999888241291,5.400000095367432,650.0,22.0,34.0,5.375278472900391,1840.699951171875
49,66.52639770507812,0.07000000029802322,17.850000381469727,1.7100000381469727,0.6000000238418579,12.0,0.28999999165534973,0.03999995067715645,2.8779065797124304e-09,0.7400000095367432,0.01900000311434269,0.019999999552965164,0.05000000074505806,0.01899999938905239,0.03099999949336052,0.0012000000569969416,0.0284000001847744,0.004999999888241291,5.400000095367432,650.0,23.0,37.0,5.1704840660095215,5906.5
50,66.52639770507812,0.07000000029802322,17.850000381469727,1.7100000381469727,0.6000000238418579,12.0,0.28999999165534973,0.03999995067715645,2.8779065797124304e-09,0.7400000095367432,0.01900000311434269,0.019999999552965164,0.05000000074505806,0.01899999938905239,0.03099999949336052,0.0012000000569969416,0.0284000001847744,0.004999999888241291,5.400000095367432,650.0,21.0,37.0,4.919981002807617,15411.7998046875
51,66.52639770507812,0.07000000029802322,17.850000381469727,1.7100000381469727,0.6000000238418579,12.0,0.28999999165534973,0.03999995067715645,2.8779065797124304e-09,0.7400000095367432,0.01900000311434269,0.019999999552965164,0.05000000074505806,0.01899999938905239,0.03099999949336052,0.0012000000569969416,0.0284000001847744,0.004999999888241291,5.400000095367432,650.0,18.0,32.0,4.682131290435791,44276.6015625
52,66.52639770507812,0.07000000029802322,17.850000381469727,1.7100000381469727,0.6000000238418579,12.0,0.28999999165534973,0.03999995067715645,2.8779065797124304e-09,0.7400000095367432,0.01900000311434269,0.019999999552965164,0.05000000074505806,0.01899999938905239,0.03099999949336052,0.0012000000569969416,0.0284000001847744,0.004999999888241291,5.400000095367432,650.0,17.0,27.0,4.477336883544922,106841.5
53,66.52639770507812,0.07000000029802322,17.850000381469727,1.7100000381469727,0.6000000238418579,12.0,0.28999999165534973,0.03999995067715645,2.8779065797124304e-09,0.7400000095367432,0.01900000311434269,0.019999999552965164,0.05000000074505806,0.01899999938905239,0.03099999949336052,0.0012000000569969416,0.0284000001847744,0.004999999888241291,5.400000095367432,650.0,15.999999046325684,22.0,4.356709003448486,171094.703125
54,66.52639770507812,0.07000000029802322,17.850000381469727,1.7100000381469727,0.6000000238418579,12.0,0.28999999165534973,0.03999995067715645,2.8779065797124304e-09,0.7400000095367432,0.01900000311434269,0.019999999552965164,0.05000000074505806,0.01899999938905239,0.03099999949336052,0.0012000000569969416,0.0284000001847744,0.004999999888241291,5.400000095367432,700.0,38.0,63.0,5.375278472900391,58.400001525878906
55,66.52639770507812,0.07000000029802322,17.850000381469727,1.7100000381469727,0.6000000238418579,12.0,0.28999999165534973,0.03999995067715645,2.8779065797124304e-09,0.7400000095367432,0.01900000311434269,0.019999999552965164,0.05000000074505806,0.01899999938905239,0.03099999949336052,0.0012000000569969416,0.0284000001847744,0.004999999888241291,5.400000095367432,700.0,22.0,41.0,5.1704840660095215,356.3999938964844
56,66.52639770507812,0.07000000029802322,17.850000381469727,1.7100000381469727,0.6000000238418579,12.0,0.28999999165534973,0.03999995067715645,2.8779065797124304e-09,0.7400000095367432,0.01900000311434269,0.019999999552965164,0.05000000074505806,0.01899999938905239,0.03099999949336052,0.0012000000569969416,0.0284000001847744,0.004999999888241291,5.400000095367432,700.0,31.0,46.0,4.919981002807617,1116.5
57,66.52639770507812,0.07000000029802322,17.850000381469727,1.7100000381469727,0.6000000238418579,12.0,0.28999999165534973,0.03999995067715645,2.8779065797124304e-09,0.7400000095367432,0.01900000311434269,0.019999999552965164,0.05000000074505806,0.01899999938905239,0.03099999949336052,0.0012000000569969416,0.0284000001847744,0.004999999888241291,5.400000095367432,700.0,28.0,41.0,4.584967613220215,4892.7001953125
58,66.52639770507812,0.07000000029802322,17.850000381469727,1.7100000381469727,0.6000000238418579,12.0,0.28999999165534973,0.03999995067715645,2.8779065797124304e-09,0.7400000095367432,0.01900000311434269,0.019999999552965164,0.05000000074505806,0.01899999938905239,0.03099999949336052,0.0012000000569969416,0.0284000001847744,0.004999999888241291,5.400000095367432,700.0,22.0,30.0,4.356709003448486,16581.19921875
59,66.52639770507812,0.07000000029802322,17.850000381469727,1.7100000381469727,0.6000000238418579,12.0,0.28999999165534973,0.03999995067715645,2.8779065797124304e-09,0.7400000095367432,0.01900000311434269,0.019999999552965164,0.05000000074505806,0.01899999938905239,0.03099999949336052,0.0012000000569969416,0.0284000001847744,0.004999999888241291,5.400000095367432,700.0,27.0,27.0,4.110873699188232,47219.1015625
60,66.52639770507812,0.07000000029802322,17.850000381469727,1.7100000381469727,0.6000000238418579,12.0,0.28999999165534973,0.03999995067715645,2.8779065797124304e-09,0.7400000095367432,0.01900000311434269,0.019999999552965164,0.05000000074505806,0.01899999938905239,0.03099999949336052,0.0012000000569969416,0.0284000001847744,0.004999999888241291,5.400000095367432,700.0,18.0,19.0,3.97029185295105,90260.703125
61,66.52639770507812,0.07000000029802322,17.850000381469727,1.7100000381469727,0.6000000238418579,12.0,0.28999999165534973,0.03999995067715645,2.8779065797124304e-09,0.7400000095367432,0.01900000311434269,0.019999999552965164,0.05000000074505806,0.01899999938905239,0.03099999949336052,0.0012000000569969416,0.0284000001847744,0.004999999888241291,5.400000095367432,700.0,22.0,16.0,3.8501474857330322,142590.90625
62,66.52639770507812,0.07000000029802322,17.850000381469727,1.7100000381469727,0.6000000238418579,12.0,0.28999999165534973,0.03999995067715645,2.8779065797124304e-09,0.7400000095367432,0.01900000311434269,0.019999999552965164,0.05000000074505806,0.01899999938905239,0.03099999949336052,0.0012000000569969416,0.0284000001847744,0.004999999888241291,5.400000095367432,750.0,49.0,66.0,4.919981002807617,57.0
63,66.52639770507812,0.07000000029802322,17.850000381469727,1.7100000381469727,0.6000000238418579,12.0,0.28999999165534973,0.03999995067715645,2.8779065797124304e-09,0.7400000095367432,0.01900000311434269,0.019999999552965164,0.05000000074505806,0.01899999938905239,0.03099999949336052,0.0012000000569969416,0.0284000001847744,0.004999999888241291,5.400000095367432,750.0,49.0,52.0,4.770684719085693,115.80000305175781
64,66.52639770507812,0.07000000029802322,17.850000381469727,1.7100000381469727,0.6000000238418579,12.0,0.28999999165534973,0.03999995067715645,2.8779065797124304e-09,0.7400000095367432,0.01900000311434269,0.019999999552965164,0.05000000074505806,0.01899999938905239,0.03099999949336052,0.0012000000569969416,0.0284000001847744,0.004999999888241291,5.400000095367432,750.0,45.0,54.0,4.584967613220215,383.20001220703125
65,66.52639770507812,0.07000000029802322,17.850000381469727,1.7100000381469727,0.6000000238418579,12.0,0.28999999165534973,0.03999995067715645,2.8779065797124304e-09,0.7400000095367432,0.01900000311434269,0.019999999552965164,0.05000000074505806,0.01899999938905239,0.03099999949336052,0.0012000000569969416,0.0284000001847744,0.004999999888241291,5.400000095367432,750.0,38.0,48.0,4.477336883544922,924.2000122070312
66,66.52639770507812,0.07000000029802322,17.850000381469727,1.7100000381469727,0.6000000238418579,12.0,0.28999999165534973,0.03999995067715645,2.8779065797124304e-09,0.7400000095367432,0.01900000311434269,0.019999999552965164,0.05000000074505806,0.01899999938905239,0.03099999949336052,0.0012000000569969416,0.0284000001847744,0.004999999888241291,5.400000095367432,750.0,35.0,33.0,4.234106540679932,4555.7001953125
67,66.52639770507812,0.07000000029802322,17.850000381469727,1.7100000381469727,0.6000000238418579,12.0,0.28999999165534973,0.03999995067715645,2.8779065797124304e-09,0.7400000095367432,0.01900000311434269,0.019999999552965164,0.05000000074505806,0.01899999938905239,0.03099999949336052,0.0012000000569969416,0.0284000001847744,0.004999999888241291,5.400000095367432,750.0,26.0,23.0,3.97029185295105,12081.400390625
68,66.52639770507812,0.07000000029802322,17.850000381469727,1.7100000381469727,0.6000000238418579,12.0,0.28999999165534973,0.03999995067715645,2.8779065797124304e-09,0.7400000095367432,0.01900000311434269,0.019999999552965164,0.05000000074505806,0.01899999938905239,0.03099999949336052,0.0012000000569969416,0.0284000001847744,0.004999999888241291,5.400000095367432,750.0,33.0,23.0,3.610917806625366,26479.0
69,66.48719787597656,0.05999999865889549,17.799999237060547,1.659999966621399,0.49000000953674316,12.200000762939453,0.27000001072883606,0.049999941140413284,2.8779065797124304e-09,0.8199999928474426,0.023000003769993782,0.023000000044703484,0.029999999329447746,0.01799999736249447,0.03799999877810478,0.0012000000569969416,0.023600000888109207,0.006000000052154064,4.699999809265137,600.0,13.999999046325684,24.0,5.749392986297607,104.19999694824219
70,66.48719787597656,0.05999999865889549,17.799999237060547,1.659999966621399,0.49000000953674316,12.200000762939453,0.27000001072883606,0.049999941140413284,2.8779065797124304e-09,0.8199999928474426,0.023000003769993782,0.023000000044703484,0.029999999329447746,0.01799999736249447,0.03799999877810478,0.0012000000569969416,0.023600000888109207,0.006000000052154064,4.699999809265137,600.0,9.999999046325684,18.0,5.579730033874512,1929.0999755859375
71,66.48719787597656,0.05999999865889549,17.799999237060547,1.659999966621399,0.49000000953674316,12.200000762939453,0.27000001072883606,0.049999941140413284,2.8779065797124304e-09,0.8199999928474426,0.023000003769993782,0.023000000044703484,0.029999999329447746,0.01799999736249447,0.03799999877810478,0.0012000000569969416,0.023600000888109207,0.006000000052154064,4.699999809265137,600.0,7.999999046325684,19.0,5.375278472900391,7251.7998046875
72,66.48719787597656,0.05999999865889549,17.799999237060547,1.659999966621399,0.49000000953674316,12.200000762939453,0.27000001072883606,0.049999941140413284,2.8779065797124304e-09,0.8199999928474426,0.023000003769993782,0.023000000044703484,0.029999999329447746,0.01799999736249447,0.03799999877810478,0.0012000000569969416,0.023600000888109207,0.006000000052154064,4.699999809265137,600.0,7.999999046325684,18.0,5.2781147956848145,13099.599609375
73,66.48719787597656,0.05999999865889549,17.799999237060547,1.659999966621399,0.49000000953674316,12.200000762939453,0.27000001072883606,0.049999941140413284,2.8779065797124304e-09,0.8199999928474426,0.023000003769993782,0.023000000044703484,0.029999999329447746,0.01799999736249447,0.03799999877810478,0.0012000000569969416,0.023600000888109207,0.006000000052154064,4.699999809265137,600.0,7.999999046325684,14.0,5.1704840660095215,15304.400390625
74,66.48719787597656,0.05999999865889549,17.799999237060547,1.659999966621399,0.49000000953674316,12.200000762939453,0.27000001072883606,0.049999941140413284,2.8779065797124304e-09,0.8199999928474426,0.023000003769993782,0.023000000044703484,0.029999999329447746,0.01799999736249447,0.03799999877810478,0.0012000000569969416,0.023600000888109207,0.006000000052154064,4.699999809265137,600.0,11.999999046325684,17.0,5.1704840660095215,20674.19921875
75,66.48719787597656,0.05999999865889549,17.799999237060547,1.659999966621399,0.49000000953674316,12.200000762939453,0.27000001072883606,0.049999941140413284,2.8779065797124304e-09,0.8199999928474426,0.023000003769993782,0.023000000044703484,0.029999999329447746,0.01799999736249447,0.03799999877810478,0.0012000000569969416,0.023600000888109207,0.006000000052154064,4.699999809265137,600.0,12.999999046325684,15.0,5.1704840660095215,21748.5
76,66.48719787597656,0.05999999865889549,17.799999237060547,1.659999966621399,0.49000000953674316,12.200000762939453,0.27000001072883606,0.049999941140413284,2.8779065797124304e-09,0.8199999928474426,0.023000003769993782,0.023000000044703484,0.029999999329447746,0.01799999736249447,0.03799999877810478,0.0012000000569969416,0.023600000888109207,0.006000000052154064,4.699999809265137,600.0,9.999999046325684,12.0,5.056245803833008,38751.8984375
77,66.48719787597656,0.05999999865889549,17.799999237060547,1.659999966621399,0.49000000953674316,12.200000762939453,0.27000001072883606,0.049999941140413284,2.8779065797124304e-09,0.8199999928474426,0.023000003769993782,0.023000000044703484,0.029999999329447746,0.01799999736249447,0.03799999877810478,0.0012000000569969416,0.023600000888109207,0.006000000052154064,4.699999809265137,600.0,11.999999046325684,13.0,4.919981002807617,81570.6015625
78,66.48719787597656,0.05999999865889549,17.799999237060547,1.659999966621399,0.49000000953674316,12.200000762939453,0.27000001072883606,0.049999941140413284,2.8779065797124304e-09,0.8199999928474426,0.023000003769993782,0.023000000044703484,0.029999999329447746,0.01799999736249447,0.03799999877810478,0.0012000000569969416,0.023600000888109207,0.006000000052154064,4.699999809265137,650.0,9.999999046325684,20.0,5.579730033874512,56.599998474121094
79,66.48719787597656,0.05999999865889549,17.799999237060547,1.659999966621399,0.49000000953674316,12.200000762939453,0.27000001072883606,0.049999941140413284,2.8779065797124304e-09,0.8199999928474426,0.023000003769993782,0.023000000044703484,0.029999999329447746,0.01799999736249447,0.03799999877810478,0.0012000000569969416,0.023600000888109207,0.006000000052154064,4.699999809265137,650.0,7.999999046325684,18.0,5.375278472900391,478.8999938964844
80,66.48719787597656,0.05999999865889549,17.799999237060547,1.659999966621399,0.49000000953674316,12.200000762939453,0.27000001072883606,0.049999941140413284,2.8779065797124304e-09,0.8199999928474426,0.023000003769993782,0.023000000044703484,0.029999999329447746,0.01799999736249447,0.03799999877810478,0.0012000000569969416,0.023600000888109207,0.006000000052154064,4.699999809265137,650.0,14.999999046325684,24.0,5.1704840660095215,3019.800048828125
81,66.48719787597656,0.05999999865889549,17.799999237060547,1.659999966621399,0.49000000953674316,12.200000762939453,0.27000001072883606,0.049999941140413284,2.8779065797124304e-09,0.8199999928474426,0.023000003769993782,0.023000000044703484,0.029999999329447746,0.01799999736249447,0.03799999877810478,0.0012000000569969416,0.023600000888109207,0.006000000052154064,4.699999809265137,650.0,15.999999046325684,34.0,4.919981002807617,18488.900390625
82,66.48719787597656,0.05999999865889549,17.799999237060547,1.659999966621399,0.49000000953674316,12.200000762939453,0.27000001072883606,0.049999941140413284,2.8779065797124304e-09,0.8199999928474426,0.023000003769993782,0.023000000044703484,0.029999999329447746,0.01799999736249447,0.03799999877810478,0.0012000000569969416,0.023600000888109207,0.006000000052154064,4.699999809265137,650.0,15.999999046325684,28.0,4.682131290435791,48332.80078125
83,66.48719787597656,0.05999999865889549,17.799999237060547,1.659999966621399,0.49000000953674316,12.200000762939453,0.27000001072883606,0.049999941140413284,2.8779065797124304e-09,0.8199999928474426,0.023000003769993782,0.023000000044703484,0.029999999329447746,0.01799999736249447,0.03799999877810478,0.0012000000569969416,0.023600000888109207,0.006000000052154064,4.699999809265137,650.0,14.999999046325684,16.0,4.477336883544922,183725.09375
84,66.48719787597656,0.05999999865889549,17.799999237060547,1.659999966621399,0.49000000953674316,12.200000762939453,0.27000001072883606,0.049999941140413284,2.8779065797124304e-09,0.8199999928474426,0.023000003769993782,0.023000000044703484,0.029999999329447746,0.01799999736249447,0.03799999877810478,0.0012000000569969416,0.023600000888109207,0.006000000052154064,4.699999809265137,700.0,11.999999046325684,24.0,5.1704840660095215,349.1000061035156
85,66.48719787597656,0.05999999865889549,17.799999237060547,1.659999966621399,0.49000000953674316,12.200000762939453,0.27000001072883606,0.049999941140413284,2.8779065797124304e-09,0.8199999928474426,0.023000003769993782,0.023000000044703484,0.029999999329447746,0.01799999736249447,0.03799999877810478,0.0012000000569969416,0.023600000888109207,0.006000000052154064,4.699999809265137,700.0,30.0,43.0,4.919981002807617,1953.5999755859375
86,66.48719787597656,0.05999999865889549,17.799999237060547,1.659999966621399,0.49000000953674316,12.200000762939453,0.27000001072883606,0.049999941140413284,2.8779065797124304e-09,0.8199999928474426,0.023000003769993782,0.023000000044703484,0.029999999329447746,0.01799999736249447,0.03799999877810478,0.0012000000569969416,0.023600000888109207,0.006000000052154064,4.699999809265137,700.0,24.0,44.0,4.584967613220215,7523.2001953125
87,66.48719787597656,0.05999999865889549,17.799999237060547,1.659999966621399,0.49000000953674316,12.200000762939453,0.27000001072883606,0.049999941140413284,2.8779065797124304e-09,0.8199999928474426,0.023000003769993782,0.023000000044703484,0.029999999329447746,0.01799999736249447,0.03799999877810478,0.0012000000569969416,0.023600000888109207,0.006000000052154064,4.699999809265137,700.0,13.999999046325684,31.0,4.356709003448486,22841.69921875
88,66.48719787597656,0.05999999865889549,17.799999237060547,1.659999966621399,0.49000000953674316,12.200000762939453,0.27000001072883606,0.049999941140413284,2.8779065797124304e-09,0.8199999928474426,0.023000003769993782,0.023000000044703484,0.029999999329447746,0.01799999736249447,0.03799999877810478,0.0012000000569969416,0.023600000888109207,0.006000000052154064,4.699999809265137,700.0,10.999999046325684,11.0,4.110873699188232,85670.796875
89,66.48719787597656,0.05999999865889549,17.799999237060547,1.659999966621399,0.49000000953674316,12.200000762939453,0.27000001072883606,0.049999941140413284,2.8779065797124304e-09,0.8199999928474426,0.023000003769993782,0.023000000044703484,0.029999999329447746,0.01799999736249447,0.03799999877810478,0.0012000000569969416,0.023600000888109207,0.006000000052154064,4.699999809265137,700.0,6.999999046325684,11.0,3.97029185295105,69162.6015625
