Repository: mamunm/UQ_AL

# UQ_AL
Uncertainty quantification and active learning for materials science

File: data/df.csv (part 2 of 14)
,Fe,C,Cr,Mn,Si,Ni,Co,Mo,W,Nb,Al,P,Cu,Ti,V,B,N,S,Zr,Normal,Temper1,AGS No.,CT_Temp,CT_EL,CT_RA,log_CT_CS,log_CT_MCR,CT_RT
100,89.48200225830078,0.10000000149011612,8.40999984741211,0.4099999964237213,0.28999999165534973,0.09999999403953552,0.0,0.8999999761581421,0.0,0.04800000041723251,0.01600000075995922,0.009999999776482582,0.0,0.0,0.1850000023841858,0.0,0.04800000041723251,0.0010000000474974513,0.0,1050.0,780.0,10.199999809265137,600.0,33.0,86.0,4.605170249938965,-9.596002578735352,25556.19921875
101,89.48200225830078,0.10000000149011612,8.40999984741211,0.4099999964237213,0.28999999165534973,0.09999999403953552,0.0,0.8999999761581421,0.0,0.04800000041723251,0.01600000075995922,0.009999999776482582,0.0,0.0,0.1850000023841858,0.0,0.04800000041723251,0.0010000000474974513,0.0,1050.0,780.0,10.199999809265137,600.0,23.0,72.0,4.382026672363281,-10.483305931091309,69601.3984375
102,89.48200225830078,0.10000000149011612,8.40999984741211,0.4099999964237213,0.28999999165534973,0.09999999403953552,0.0,0.8999999761581421,0.0,0.04800000041723251,0.01600000075995922,0.009999999776482582,0.0,0.0,0.1850000023841858,0.0,0.04800000041723251,0.0010000000474974513,0.0,1050.0,780.0,10.199999809265137,625.0,40.0,92.0,4.9416422843933105,-3.411247730255127,144.5
103,89.48200225830078,0.10000000149011612,8.40999984741211,0.4099999964237213,0.28999999165534973,0.09999999403953552,0.0,0.8999999761581421,0.0,0.04800000041723251,0.01600000075995922,0.009999999776482582,0.0,0.0,0.1850000023841858,0.0,0.04800000041723251,0.0010000000474974513,0.0,1050.0,780.0,10.199999809265137,625.0,30.0,88.0,4.787491798400879,-5.2983174324035645,619.9000244140625
104,89.48200225830078,0.10000000149011612,8.40999984741211,0.4099999964237213,0.28999999165534973,0.09999999403953552,0.0,0.8999999761581421,0.0,0.04800000041723251,0.01600000075995922,0.009999999776482582,0.0,0.0,0.1850000023841858,0.0,0.04800000041723251,0.0010000000474974513,0.0,1050.0,780.0,10.199999809265137,625.0,34.0,86.0,4.605170249938965,-7.082108497619629,3665.10009765625
105,89.48200225830078,0.10000000149011612,8.40999984741211,0.4099999964237213,0.28999999165534973,0.09999999403953552,0.0,0.8999999761581421,0.0,0.04800000041723251,0.01600000075995922,0.009999999776482582,0.0,0.0,0.1850000023841858,0.0,0.04800000041723251,0.0010000000474974513,0.0,1050.0,780.0,10.199999809265137,625.0,31.0,82.0,4.499809741973877,-7.957577228546143,7667.7001953125
106,89.48200225830078,0.10000000149011612,8.40999984741211,0.4099999964237213,0.28999999165534973,0.09999999403953552,0.0,0.8999999761581421,0.0,0.04800000041723251,0.01600000075995922,0.009999999776482582,0.0,0.0,0.1850000023841858,0.0,0.04800000041723251,0.0010000000474974513,0.0,1050.0,780.0,10.199999809265137,650.0,45.0,91.0,4.7004804611206055,-3.772261142730713,195.8000030517578
107,89.48200225830078,0.10000000149011612,8.40999984741211,0.4099999964237213,0.28999999165534973,0.09999999403953552,0.0,0.8999999761581421,0.0,0.04800000041723251,0.01600000075995922,0.009999999776482582,0.0,0.0,0.1850000023841858,0.0,0.04800000041723251,0.0010000000474974513,0.0,1050.0,780.0,10.199999809265137,650.0,47.0,91.0,4.605170249938965,-4.74443244934082,391.70001220703125
108,89.48200225830078,0.10000000149011612,8.40999984741211,0.4099999964237213,0.28999999165534973,0.09999999403953552,0.0,0.8999999761581421,0.0,0.04800000041723251,0.01600000075995922,0.009999999776482582,0.0,0.0,0.1850000023841858,0.0,0.04800000041723251,0.0010000000474974513,0.0,1050.0,780.0,10.199999809265137,650.0,52.0,89.0,4.382026672363281,-6.64539098739624,2175.199951171875
109,89.48200225830078,0.10000000149011612,8.40999984741211,0.4099999964237213,0.28999999165534973,0.09999999403953552,0.0,0.8999999761581421,0.0,0.04800000041723251,0.01600000075995922,0.009999999776482582,0.0,0.0,0.1850000023841858,0.0,0.04800000041723251,0.0010000000474974513,0.0,1050.0,780.0,10.199999809265137,650.0,37.0,87.0,4.248495101928711,-7.641724586486816,5058.5
110,89.48200225830078,0.10000000149011612,8.40999984741211,0.4099999964237213,0.28999999165534973,0.09999999403953552,0.0,0.8999999761581421,0.0,0.04800000041723251,0.01600000075995922,0.009999999776482582,0.0,0.0,0.1850000023841858,0.0,0.04800000041723251,0.0010000000474974513,0.0,1050.0,780.0,10.199999809265137,700.0,39.0,89.0,4.094344615936279,-4.815891265869141,336.0
111,89.48200225830078,0.10000000149011612,8.40999984741211,0.4099999964237213,0.28999999165534973,0.09999999403953552,0.0,0.8999999761581421,0.0,0.04800000041723251,0.01600000075995922,0.009999999776482582,0.0,0.0,0.1850000023841858,0.0,0.04800000041723251,0.0010000000474974513,0.0,1050.0,780.0,10.199999809265137,700.0,51.0,77.0,3.9120230674743652,-5.6839799880981445,918.5999755859375
112,89.48200225830078,0.10000000149011612,8.40999984741211,0.4099999964237213,0.28999999165534973,0.09999999403953552,0.0,0.8999999761581421,0.0,0.04800000041723251,0.01600000075995922,0.009999999776482582,0.0,0.0,0.1850000023841858,0.0,0.04800000041723251,0.0010000000474974513,0.0,1050.0,780.0,10.199999809265137,700.0,58.0,87.0,3.6888794898986816,-7.156216621398926,3399.300048828125
113,89.49199676513672,0.10999999940395355,8.40999984741211,0.41999998688697815,0.25,0.06000000238418579,0.0,0.9100000262260437,0.0,0.07999999821186066,0.0010000001639127731,0.013000000268220901,0.0,0.0,0.20000000298023224,0.0,0.05299999937415123,0.0010000000474974513,0.0,1045.0,780.0,10.600000381469727,500.0,22.0,82.0,5.886104106903076,-4.074542045593262,187.1999969482422
114,89.49199676513672,0.10999999940395355,8.40999984741211,0.41999998688697815,0.25,0.06000000238418579,0.0,0.9100000262260437,0.0,0.07999999821186066,0.0010000001639127731,0.013000000268220901,0.0,0.0,0.20000000298023224,0.0,0.05299999937415123,0.0010000000474974513,0.0,1045.0,780.0,10.600000381469727,500.0,28.0,83.0,5.828945636749268,-5.6839799880981445,785.2999877929688
115,89.49199676513672,0.10999999940395355,8.40999984741211,0.41999998688697815,0.25,0.06000000238418579,0.0,0.9100000262260437,0.0,0.07999999821186066,0.0010000001639127731,0.013000000268220901,0.0,0.0,0.20000000298023224,0.0,0.05299999937415123,0.0010000000474974513,0.0,1045.0,780.0,10.600000381469727,500.0,33.0,85.0,5.7683210372924805,-6.725433826446533,2010.0
116,89.49199676513672,0.10999999940395355,8.40999984741211,0.41999998688697815,0.25,0.06000000238418579,0.0,0.9100000262260437,0.0,0.07999999821186066,0.0010000001639127731,0.013000000268220901,0.0,0.0,0.20000000298023224,0.0,0.05299999937415123,0.0010000000474974513,0.0,1045.0,780.0,10.600000381469727,500.0,31.0,85.0,5.703782558441162,-7.875339508056641,7762.60009765625
117,89.49199676513672,0.10999999940395355,8.40999984741211,0.41999998688697815,0.25,0.06000000238418579,0.0,0.9100000262260437,0.0,0.07999999821186066,0.0010000001639127731,0.013000000268220901,0.0,0.0,0.20000000298023224,0.0,0.05299999937415123,0.0010000000474974513,0.0,1045.0,780.0,10.600000381469727,500.0,25.0,84.0,5.6698808670043945,-8.468402862548828,15581.099609375
118,89.49199676513672,0.10999999940395355,8.40999984741211,0.41999998688697815,0.25,0.06000000238418579,0.0,0.9100000262260437,0.0,0.07999999821186066,0.0010000001639127731,0.013000000268220901,0.0,0.0,0.20000000298023224,0.0,0.05299999937415123,0.0010000000474974513,0.0,1045.0,780.0,10.600000381469727,550.0,35.0,88.0,5.4806389808654785,-5.005647659301758,674.7999877929688
119,89.49199676513672,0.10999999940395355,8.40999984741211,0.41999998688697815,0.25,0.06000000238418579,0.0,0.9100000262260437,0.0,0.07999999821186066,0.0010000001639127731,0.013000000268220901,0.0,0.0,0.20000000298023224,0.0,0.05299999937415123,0.0010000000474974513,0.0,1045.0,780.0,10.600000381469727,550.0,30.0,89.0,5.393627643585205,-6.571282863616943,2840.800048828125
120,89.49199676513672,0.10999999940395355,8.40999984741211,0.41999998688697815,0.25,0.06000000238418579,0.0,0.9100000262260437,0.0,0.07999999821186066,0.0010000001639127731,0.013000000268220901,0.0,0.0,0.20000000298023224,0.0,0.05299999937415123,0.0010000000474974513,0.0,1045.0,780.0,10.600000381469727,550.0,25.0,85.0,5.2983174324035645,-8.1456298828125,10359.900390625
121,89.49199676513672,0.10999999940395355,8.40999984741211,0.41999998688697815,0.25,0.06000000238418579,0.0,0.9100000262260437,0.0,0.07999999821186066,0.0010000001639127731,0.013000000268220901,0.0,0.0,0.20000000298023224,0.0,0.05299999937415123,0.0010000000474974513,0.0,1045.0,780.0,10.600000381469727,575.0,25.0,85.0,5.075173854827881,-7.957577228546143,7300.2001953125
122,89.49199676513672,0.10999999940395355,8.40999984741211,0.41999998688697815,0.25,0.06000000238418579,0.0,0.9100000262260437,0.0,0.07999999821186066,0.0010000001639127731,0.013000000268220901,0.0,0.0,0.20000000298023224,0.0,0.05299999937415123,0.0010000000474974513,0.0,1045.0,780.0,10.600000381469727,575.0,31.0,78.0,5.0106353759765625,-9.028018951416016,14453.400390625
123,89.49199676513672,0.10999999940395355,8.40999984741211,0.41999998688697815,0.25,0.06000000238418579,0.0,0.9100000262260437,0.0,0.07999999821186066,0.0010000001639127731,0.013000000268220901,0.0,0.0,0.20000000298023224,0.0,0.05299999937415123,0.0010000000474974513,0.0,1045.0,780.0,10.600000381469727,575.0,25.0,67.0,4.9416422843933105,-9.567015647888184,27171.400390625
124,89.49199676513672,0.10999999940395355,8.40999984741211,0.41999998688697815,0.25,0.06000000238418579,0.0,0.9100000262260437,0.0,0.07999999821186066,0.0010000001639127731,0.013000000268220901,0.0,0.0,0.20000000298023224,0.0,0.05299999937415123,0.0010000000474974513,0.0,1045.0,780.0,10.600000381469727,600.0,38.0,90.0,5.075173854827881,-4.645992279052734,529.0
125,89.49199676513672,0.10999999940395355,8.40999984741211,0.41999998688697815,0.25,0.06000000238418579,0.0,0.9100000262260437,0.0,0.07999999821186066,0.0010000001639127731,0.013000000268220901,0.0,0.0,0.20000000298023224,0.0,0.05299999937415123,0.0010000000474974513,0.0,1045.0,780.0,10.600000381469727,600.0,27.0,87.0,4.9416422843933105,-6.812445163726807,2821.39990234375
126,89.49199676513672,0.10999999940395355,8.40999984741211,0.41999998688697815,0.25,0.06000000238418579,0.0,0.9100000262260437,0.0,0.07999999821186066,0.0010000001639127731,0.013000000268220901,0.0,0.0,0.20000000298023224,0.0,0.05299999937415123,0.0010000000474974513,0.0,1045.0,780.0,10.600000381469727,600.0,31.0,83.0,4.787491798400879,-8.517192840576172,9190.7998046875
127,89.49199676513672,0.10999999940395355,8.40999984741211,0.41999998688697815,0.25,0.06000000238418579,0.0,0.9100000262260437,0.0,0.07999999821186066,0.0010000001639127731,0.013000000268220901,0.0,0.0,0.20000000298023224,0.0,0.05299999937415123,0.0010000000474974513,0.0,1045.0,780.0,10.600000381469727,600.0,34.0,82.0,4.7004804611206055,-8.947976112365723,19079.69921875
128,89.49199676513672,0.10999999940395355,8.40999984741211,0.41999998688697815,0.25,0.06000000238418579,0.0,0.9100000262260437,0.0,0.07999999821186066,0.0010000001639127731,0.013000000268220901,0.0,0.0,0.20000000298023224,0.0,0.05299999937415123,0.0010000000474974513,0.0,1045.0,780.0,10.600000381469727,600.0,28.0,76.0,4.605170249938965,-9.864266395568848,38488.80078125
129,89.49199676513672,0.10999999940395355,8.40999984741211,0.41999998688697815,0.25,0.06000000238418579,0.0,0.9100000262260437,0.0,0.07999999821186066,0.0010000001639127731,0.013000000268220901,0.0,0.0,0.20000000298023224,0.0,0.05299999937415123,0.0010000000474974513,0.0,1045.0,780.0,10.600000381469727,625.0,44.0,91.0,4.9416422843933105,-3.540459632873535,166.8000030517578
130,89.49199676513672,0.10999999940395355,8.40999984741211,0.41999998688697815,0.25,0.06000000238418579,0.0,0.9100000262260437,0.0,0.07999999821186066,0.0010000001639127731,0.013000000268220901,0.0,0.0,0.20000000298023224,0.0,0.05299999937415123,0.0010000000474974513,0.0,1045.0,780.0,10.600000381469727,625.0,40.0,90.0,4.787491798400879,-5.426150798797607,774.2999877929688
131,89.49199676513672,0.10999999940395355,8.40999984741211,0.41999998688697815,0.25,0.06000000238418579,0.0,0.9100000262260437,0.0,0.07999999821186066,0.0010000001639127731,0.013000000268220901,0.0,0.0,0.20000000298023224,0.0,0.05299999937415123,0.0010000000474974513,0.0,1045.0,780.0,10.600000381469727,625.0,38.0,89.0,4.605170249938965,-7.130898952484131,4225.7998046875
132,89.49199676513672,0.10999999940395355,8.40999984741211,0.41999998688697815,0.25,0.06000000238418579,0.0,0.9100000262260437,0.0,0.07999999821186066,0.0010000001639127731,0.013000000268220901,0.0,0.0,0.20000000298023224,0.0,0.05299999937415123,0.0010000000474974513,0.0,1045.0,780.0,10.600000381469727,625.0,30.0,84.0,4.499809741973877,-8.016417503356934,9342.599609375
133,89.49199676513672,0.10999999940395355,8.40999984741211,0.41999998688697815,0.25,0.06000000238418579,0.0,0.9100000262260437,0.0,0.07999999821186066,0.0010000001639127731,0.013000000268220901,0.0,0.0,0.20000000298023224,0.0,0.05299999937415123,0.0010000000474974513,0.0,1045.0,780.0,10.600000381469727,650.0,45.0,92.0,4.7004804611206055,-4.074542045593262,236.39999389648438
134,89.49199676513672,0.10999999940395355,8.40999984741211,0.41999998688697815,0.25,0.06000000238418579,0.0,0.9100000262260437,0.0,0.07999999821186066,0.0010000001639127731,0.013000000268220901,0.0,0.0,0.20000000298023224,0.0,0.05299999937415123,0.0010000000474974513,0.0,1045.0,780.0,10.600000381469727,650.0,37.0,91.0,4.605170249938965,-5.005647659301758,439.79998779296875
135,89.49199676513672,0.10999999940395355,8.40999984741211,0.41999998688697815,0.25,0.06000000238418579,0.0,0.9100000262260437,0.0,0.07999999821186066,0.0010000001639127731,0.013000000268220901,0.0,0.0,0.20000000298023224,0.0,0.05299999937415123,0.0010000000474974513,0.0,1045.0,780.0,10.600000381469727,650.0,43.0,88.0,4.382026672363281,-6.812445163726807,2368.800048828125
136,89.49199676513672,0.10999999940395355,8.40999984741211,0.41999998688697815,0.25,0.06000000238418579,0.0,0.9100000262260437,0.0,0.07999999821186066,0.0010000001639127731,0.013000000268220901,0.0,0.0,0.20000000298023224,0.0,0.05299999937415123,0.0010000000474974513,0.0,1045.0,780.0,10.600000381469727,650.0,30.0,82.0,4.248495101928711,-7.684284210205078,6123.60009765625
137,89.49199676513672,0.10999999940395355,8.40999984741211,0.41999998688697815,0.25,0.06000000238418579,0.0,0.9100000262260437,0.0,0.07999999821186066,0.0010000001639127731,0.013000000268220901,0.0,0.0,0.20000000298023224,0.0,0.05299999937415123,0.0010000000474974513,0.0,1045.0,780.0,10.600000381469727,700.0,36.0,92.0,4.094344615936279,-4.733003616333008,367.1000061035156
138,89.49199676513672,0.10999999940395355,8.40999984741211,0.41999998688697815,0.25,0.06000000238418579,0.0,0.9100000262260437,0.0,0.07999999821186066,0.0010000001639127731,0.013000000268220901,0.0,0.0,0.20000000298023224,0.0,0.05299999937415123,0.0010000000474974513,0.0,1045.0,780.0,10.600000381469727,700.0,55.0,92.0,3.9120230674743652,-5.599422454833984,818.0
139,89.49199676513672,0.10999999940395355,8.40999984741211,0.41999998688697815,0.25,0.06000000238418579,0.0,0.9100000262260437,0.0,0.07999999821186066,0.0010000001639127731,0.013000000268220901,0.0,0.0,0.20000000298023224,0.0,0.05299999937415123,0.0010000000474974513,0.0,1045.0,780.0,10.600000381469727,700.0,55.0,85.0,3.6888794898986816,-6.725433826446533,2583.89990234375
140,89.14219665527344,0.10000000149011612,8.600000381469727,0.3700000047683716,0.3799999952316284,0.12000000476837158,0.0,0.949999988079071,0.0,0.07999999821186066,0.0020000003278255463,0.017999999225139618,0.0,0.0,0.1899999976158142,0.0,0.04580000042915344,0.0020000000949949026,0.0,1050.0,790.0,10.699999809265137,500.0,24.0,84.0,5.886104106903076,-6.812445163726807,1196.0
141,89.14219665527344,0.10000000149011612,8.600000381469727,0.3700000047683716,0.3799999952316284,0.12000000476837158,0.0,0.949999988079071,0.0,0.07999999821186066,0.0020000003278255463,0.017999999225139618,0.0,0.0,0.1899999976158142,0.0,0.04580000042915344,0.0020000000949949026,0.0,1050.0,790.0,10.699999809265137,500.0,24.0,84.0,5.828945636749268,-7.542633533477783,2455.699951171875
142,89.14219665527344,0.10000000149011612,8.600000381469727,0.3700000047683716,0.3799999952316284,0.12000000476837158,0.0,0.949999988079071,0.0,0.07999999821186066,0.0020000003278255463,0.017999999225139618,0.0,0.0,0.1899999976158142,0.0,0.04580000042915344,0.0020000000949949026,0.0,1050.0,790.0,10.699999809265137,500.0,24.0,86.0,5.7683210372924805,-8.016417503356934,4716.39990234375
143,89.14219665527344,0.10000000149011612,8.600000381469727,0.3700000047683716,0.3799999952316284,0.12000000476837158,0.0,0.949999988079071,0.0,0.07999999821186066,0.0020000003278255463,0.017999999225139618,0.0,0.0,0.1899999976158142,0.0,0.04580000042915344,0.0020000000949949026,0.0,1050.0,790.0,10.699999809265137,500.0,25.0,87.0,5.703782558441162,-8.947976112365723,13158.099609375
144,89.14219665527344,0.10000000149011612,8.600000381469727,0.3700000047683716,0.3799999952316284,0.12000000476837158,0.0,0.949999988079071,0.0,0.07999999821186066,0.0020000003278255463,0.017999999225139618,0.0,0.0,0.1899999976158142,0.0,0.04580000042915344,0.0020000000949949026,0.0,1050.0,790.0,10.699999809265137,500.0,24.0,85.0,5.6698808670043945,-9.028018951416016,21624.099609375
145,89.14219665527344,0.10000000149011612,8.600000381469727,0.3700000047683716,0.3799999952316284,0.12000000476837158,0.0,0.949999988079071,0.0,0.07999999821186066,0.0020000003278255463,0.017999999225139618,0.0,0.0,0.1899999976158142,0.0,0.04580000042915344,0.0020000000949949026,0.0,1050.0,790.0,10.699999809265137,550.0,29.0,89.0,5.4806389808654785,-5.3185200691223145,824.2999877929688
146,89.14219665527344,0.10000000149011612,8.600000381469727,0.3700000047683716,0.3799999952316284,0.12000000476837158,0.0,0.949999988079071,0.0,0.07999999821186066,0.0020000003278255463,0.017999999225139618,0.0,0.0,0.1899999976158142,0.0,0.04580000042915344,0.0020000000949949026,0.0,1050.0,790.0,10.699999809265137,550.0,24.0,88.0,5.393627643585205,-7.070274353027344,4042.699951171875
147,89.14219665527344,0.10000000149011612,8.600000381469727,0.3700000047683716,0.3799999952316284,0.12000000476837158,0.0,0.949999988079071,0.0,0.07999999821186066,0.0020000003278255463,0.017999999225139618,0.0,0.0,0.1899999976158142,0.0,0.04580000042915344,0.0020000000949949026,0.0,1050.0,790.0,10.699999809265137,550.0,24.0,86.0,5.2983174324035645,-8.740336418151855,15761.7998046875
148,89.14219665527344,0.10000000149011612,8.600000381469727,0.3700000047683716,0.3799999952316284,0.12000000476837158,0.0,0.949999988079071,0.0,0.07999999821186066,0.0020000003278255463,0.017999999225139618,0.0,0.0,0.1899999976158142,0.0,0.04580000042915344,0.0020000000949949026,0.0,1050.0,790.0,10.699999809265137,550.0,34.0,87.0,5.192956924438477,-9.986868858337402,39888.6015625
149,89.14219665527344,0.10000000149011612,8.600000381469727,0.3700000047683716,0.3799999952316284,0.12000000476837158,0.0,0.949999988079071,0.0,0.07999999821186066,0.0020000003278255463,0.017999999225139618,0.0,0.0,0.1899999976158142,0.0,0.04580000042915344,0.0020000000949949026,0.0,1050.0,790.0,10.699999809265137,575.0,25.0,84.0,5.075173854827881,-8.679712295532227,10578.7998046875
150,89.14219665527344,0.10000000149011612,8.600000381469727,0.3700000047683716,0.3799999952316284,0.12000000476837158,0.0,0.949999988079071,0.0,0.07999999821186066,0.0020000003278255463,0.017999999225139618,0.0,0.0,0.1899999976158142,0.0,0.04580000042915344,0.0020000000949949026,0.0,1050.0,790.0,10.699999809265137,575.0,28.0,84.0,5.0106353759765625,-9.115030288696289,14900.099609375
151,89.14219665527344,0.10000000149011612,8.600000381469727,0.3700000047683716,0.3799999952316284,0.12000000476837158,0.0,0.949999988079071,0.0,0.07999999821186066,0.0020000003278255463,0.017999999225139618,0.0,0.0,0.1899999976158142,0.0,0.04580000042915344,0.0020000000949949026,0.0,1050.0,790.0,10.699999809265137,575.0,28.0,81.0,4.9416422843933105,-9.704636573791504,26858.900390625
152,89.14219665527344,0.10000000149011612,8.600000381469727,0.3700000047683716,0.3799999952316284,0.12000000476837158,0.0,0.949999988079071,0.0,0.07999999821186066,0.0020000003278255463,0.017999999225139618,0.0,0.0,0.1899999976158142,0.0,0.04580000042915344,0.0020000000949949026,0.0,1050.0,790.0,10.699999809265137,575.0,29.0,79.0,4.867534637451172,-9.965362548828125,38547.80078125
153,89.14219665527344,0.10000000149011612,8.600000381469727,0.3700000047683716,0.3799999952316284,0.12000000476837158,0.0,0.949999988079071,0.0,0.07999999821186066,0.0020000003278255463,0.017999999225139618,0.0,0.0,0.1899999976158142,0.0,0.04580000042915344,0.0020000000949949026,0.0,1050.0,790.0,10.699999809265137,600.0,29.0,89.0,5.075173854827881,-5.776353359222412,1068.300048828125
154,89.14219665527344,0.10000000149011612,8.600000381469727,0.3700000047683716,0.3799999952316284,0.12000000476837158,0.0,0.949999988079071,0.0,0.07999999821186066,0.0020000003278255463,0.017999999225139618,0.0,0.0,0.1899999976158142,0.0,0.04580000042915344,0.0020000000949949026,0.0,1050.0,790.0,10.699999809265137,600.0,28.0,87.0,4.9416422843933105,-7.130898952484131,2955.89990234375
155,89.14219665527344,0.10000000149011612,8.600000381469727,0.3700000047683716,0.3799999952316284,0.12000000476837158,0.0,0.949999988079071,0.0,0.07999999821186066,0.0020000003278255463,0.017999999225139618,0.0,0.0,0.1899999976158142,0.0,0.04580000042915344,0.0020000000949949026,0.0,1050.0,790.0,10.699999809265137,600.0,29.0,81.0,4.787491798400879,-8.568486213684082,11122.7001953125
156,89.14219665527344,0.10000000149011612,8.600000381469727,0.3700000047683716,0.3799999952316284,0.12000000476837158,0.0,0.949999988079071,0.0,0.07999999821186066,0.0020000003278255463,0.017999999225139618,0.0,0.0,0.1899999976158142,0.0,0.04580000042915344,0.0020000000949949026,0.0,1050.0,790.0,10.699999809265137,600.0,26.0,77.0,4.7004804611206055,-9.115030288696289,18502.400390625
157,89.14219665527344,0.10000000149011612,8.600000381469727,0.3700000047683716,0.3799999952316284,0.12000000476837158,0.0,0.949999988079071,0.0,0.07999999821186066,0.0020000003278255463,0.017999999225139618,0.0,0.0,0.1899999976158142,0.0,0.04580000042915344,0.0020000000949949026,0.0,1050.0,790.0,10.699999809265137,600.0,26.0,78.0,4.605170249938965,-9.790159225463867,30157.0
158,89.14219665527344,0.10000000149011612,8.600000381469727,0.3700000047683716,0.3799999952316284,0.12000000476837158,0.0,0.949999988079071,0.0,0.07999999821186066,0.0020000003278255463,0.017999999225139618,0.0,0.0,0.1899999976158142,0.0,0.04580000042915344,0.0020000000949949026,0.0,1050.0,790.0,10.699999809265137,600.0,19.0,72.0,4.382026672363281,-10.68001651763916,58637.0
159,89.14219665527344,0.10000000149011612,8.600000381469727,0.3700000047683716,0.3799999952316284,0.12000000476837158,0.0,0.949999988079071,0.0,0.07999999821186066,0.0020000003278255463,0.017999999225139618,0.0,0.0,0.1899999976158142,0.0,0.04580000042915344,0.0020000000949949026,0.0,1050.0,790.0,10.699999809265137,625.0,34.0,91.0,4.9416422843933105,-3.8167128562927246,220.89999389648438
160,89.14219665527344,0.10000000149011612,8.600000381469727,0.3700000047683716,0.3799999952316284,0.12000000476837158,0.0,0.949999988079071,0.0,0.07999999821186066,0.0020000003278255463,0.017999999225139618,0.0,0.0,0.1899999976158142,0.0,0.04580000042915344,0.0020000000949949026,0.0,1050.0,790.0,10.699999809265137,625.0,33.0,90.0,4.787491798400879,-5.713832855224609,1080.5
161,89.14219665527344,0.10000000149011612,8.600000381469727,0.3700000047683716,0.3799999952316284,0.12000000476837158,0.0,0.949999988079071,0.0,0.07999999821186066,0.0020000003278255463,0.017999999225139618,0.0,0.0,0.1899999976158142,0.0,0.04580000042915344,0.0020000000949949026,0.0,1050.0,790.0,10.699999809265137,625.0,31.0,86.0,4.605170249938965,-7.487573623657227,4640.10009765625
162,89.14219665527344,0.10000000149011612,8.600000381469727,0.3700000047683716,0.3799999952316284,0.12000000476837158,0.0,0.949999988079071,0.0,0.07999999821186066,0.0020000003278255463,0.017999999225139618,0.0,0.0,0.1899999976158142,0.0,0.04580000042915344,0.0020000000949949026,0.0,1050.0,790.0,10.699999809265137,625.0,32.0,83.0,4.499809741973877,-8.21708869934082,9380.7998046875
163,89.14219665527344,0.10000000149011612,8.600000381469727,0.3700000047683716,0.3799999952316284,0.12000000476837158,0.0,0.949999988079071,0.0,0.07999999821186066,0.0020000003278255463,0.017999999225139618,0.0,0.0,0.1899999976158142,0.0,0.04580000042915344,0.0020000000949949026,0.0,1050.0,790.0,10.699999809265137,650.0,38.0,92.0,4.7004804611206055,-4.074542045593262,220.5
164,89.14219665527344,0.10000000149011612,8.600000381469727,0.3700000047683716,0.3799999952316284,0.12000000476837158,0.0,0.949999988079071,0.0,0.07999999821186066,0.0020000003278255463,0.017999999225139618,0.0,0.0,0.1899999976158142,0.0,0.04580000042915344,0.0020000000949949026,0.0,1050.0,790.0,10.699999809265137,650.0,37.0,92.0,4.605170249938965,-4.9618449211120605,470.0
165,89.14219665527344,0.10000000149011612,8.600000381469727,0.3700000047683716,0.3799999952316284,0.12000000476837158,0.0,0.949999988079071,0.0,0.07999999821186066,0.0020000003278255463,0.017999999225139618,0.0,0.0,0.1899999976158142,0.0,0.04580000042915344,0.0020000000949949026,0.0,1050.0,790.0,10.699999809265137,650.0,32.0,87.0,4.382026672363281,-6.812445163726807,2536.699951171875
166,89.14219665527344,0.10000000149011612,8.600000381469727,0.3700000047683716,0.3799999952316284,0.12000000476837158,0.0,0.949999988079071,0.0,0.07999999821186066,0.0020000003278255463,0.017999999225139618,0.0,0.0,0.1899999976158142,0.0,0.04580000042915344,0.0020000000949949026,0.0,1050.0,790.0,10.699999809265137,650.0,34.0,86.0,4.248495101928711,-7.8240461349487305,6920.2998046875
167,89.14219665527344,0.10000000149011612,8.600000381469727,0.3700000047683716,0.3799999952316284,0.12000000476837158,0.0,0.949999988079071,0.0,0.07999999821186066,0.0020000003278255463,0.017999999225139618,0.0,0.0,0.1899999976158142,0.0,0.04580000042915344,0.0020000000949949026,0.0,1050.0,790.0,10.699999809265137,700.0,48.0,94.0,4.094344615936279,-4.74443244934082,359.0
168,89.14219665527344,0.10000000149011612,8.600000381469727,0.3700000047683716,0.3799999952316284,0.12000000476837158,0.0,0.949999988079071,0.0,0.07999999821186066,0.0020000003278255463,0.017999999225139618,0.0,0.0,0.1899999976158142,0.0,0.04580000042915344,0.0020000000949949026,0.0,1050.0,790.0,10.699999809265137,700.0,52.0,93.0,3.9120230674743652,-5.713832855224609,920.5999755859375
169,89.14219665527344,0.10000000149011612,8.600000381469727,0.3700000047683716,0.3799999952316284,0.12000000476837158,0.0,0.949999988079071,0.0,0.07999999821186066,0.0020000003278255463,0.017999999225139618,0.0,0.0,0.1899999976158142,0.0,0.04580000042915344,0.0020000000949949026,0.0,1050.0,790.0,10.699999809265137,700.0,48.0,87.0,3.6888794898986816,-6.948577404022217,3003.800048828125
170,89.37100219726562,0.07999999821186066,8.34000015258789,0.49000000953674316,0.3400000035762787,0.09000000357627869,0.0,0.8899999856948853,0.0,0.07000000029802322,0.010999999940395355,0.004999999888241291,0.019999999552965164,0.0,0.23000000417232513,0.0,0.05900000035762787,0.004000000189989805,0.0,1050.0,770.0,10.399999618530273,450.0,26.0,79.0,5.991464614868164,-4.268697738647461,309.5
171,89.37100219726562,0.07999999821186066,8.34000015258789,0.49000000953674316,0.3400000035762787,0.09000000357627869,0.0,0.8899999856948853,0.0,0.07000000029802322,0.010999999940395355,0.004999999888241291,0.019999999552965164,0.0,0.23000000417232513,0.0,0.05900000035762787,0.004000000189989805,0.0,1050.0,770.0,10.399999618530273,450.0,24.0,80.0,5.966146945953369,-8.334871292114258,7711.2001953125
172,89.37100219726562,0.07999999821186066,8.34000015258789,0.49000000953674316,0.3400000035762787,0.09000000357627869,0.0,0.8899999856948853,0.0,0.07000000029802322,0.010999999940395355,0.004999999888241291,0.019999999552965164,0.0,0.23000000417232513,0.0,0.05900000035762787,0.004000000189989805,0.0,1050.0,770.0,10.399999618530273,450.0,22.0,80.0,5.913503170013428,-9.688376426696777,19990.099609375
173,89.37100219726562,0.07999999821186066,8.34000015258789,0.49000000953674316,0.3400000035762787,0.09000000357627869,0.0,0.8899999856948853,0.0,0.07000000029802322,0.010999999940395355,0.004999999888241291,0.019999999552965164,0.0,0.23000000417232513,0.0,0.05900000035762787,0.004000000189989805,0.0,1050.0,770.0,10.399999618530273,450.0,20.0,82.0,5.886104106903076,-10.20459270477295,30343.80078125
174,89.37100219726562,0.07999999821186066,8.34000015258789,0.49000000953674316,0.3400000035762787,0.09000000357627869,0.0,0.8899999856948853,0.0,0.07000000029802322,0.010999999940395355,0.004999999888241291,0.019999999552965164,0.0,0.23000000417232513,0.0,0.05900000035762787,0.004000000189989805,0.0,1050.0,770.0,10.399999618530273,500.0,30.0,84.0,5.703782558441162,-5.099466323852539,631.7999877929688
175,89.37100219726562,0.07999999821186066,8.34000015258789,0.49000000953674316,0.3400000035762787,0.09000000357627869,0.0,0.8899999856948853,0.0,0.07000000029802322,0.010999999940395355,0.004999999888241291,0.019999999552965164,0.0,0.23000000417232513,0.0,0.05900000035762787,0.004000000189989805,0.0,1050.0,770.0,10.399999618530273,500.0,26.0,85.0,5.63478946685791,-7.7752556800842285,7691.2998046875
176,89.37100219726562,0.07999999821186066,8.34000015258789,0.49000000953674316,0.3400000035762787,0.09000000357627869,0.0,0.8899999856948853,0.0,0.07000000029802322,0.010999999940395355,0.004999999888241291,0.019999999552965164,0.0,0.23000000417232513,0.0,0.05900000035762787,0.004000000189989805,0.0,1050.0,770.0,10.399999618530273,500.0,27.0,85.0,5.598422050476074,-7.523941516876221,5857.0
177,89.37100219726562,0.07999999821186066,8.34000015258789,0.49000000953674316,0.3400000035762787,0.09000000357627869,0.0,0.8899999856948853,0.0,0.07000000029802322,0.010999999940395355,0.004999999888241291,0.019999999552965164,0.0,0.23000000417232513,0.0,0.05900000035762787,0.004000000189989805,0.0,1050.0,770.0,10.399999618530273,500.0,25.0,85.0,5.5606818199157715,-7.581099987030029,7979.5
178,89.37100219726562,0.07999999821186066,8.34000015258789,0.49000000953674316,0.3400000035762787,0.09000000357627869,0.0,0.8899999856948853,0.0,0.07000000029802322,0.010999999940395355,0.004999999888241291,0.019999999552965164,0.0,0.23000000417232513,0.0,0.05900000035762787,0.004000000189989805,0.0,1050.0,770.0,10.399999618530273,500.0,23.0,86.0,5.4806389808654785,-9.45880126953125,46333.6015625
179,89.37100219726562,0.07999999821186066,8.34000015258789,0.49000000953674316,0.3400000035762787,0.09000000357627869,0.0,0.8899999856948853,0.0,0.07000000029802322,0.010999999940395355,0.004999999888241291,0.019999999552965164,0.0,0.23000000417232513,0.0,0.05900000035762787,0.004000000189989805,0.0,1050.0,770.0,10.399999618530273,550.0,32.0,88.0,5.393627643585205,-4.509860038757324,423.3999938964844
180,89.37100219726562,0.07999999821186066,8.34000015258789,0.49000000953674316,0.3400000035762787,0.09000000357627869,0.0,0.8899999856948853,0.0,0.07000000029802322,0.010999999940395355,0.004999999888241291,0.019999999552965164,0.0,0.23000000417232513,0.0,0.05900000035762787,0.004000000189989805,0.0,1050.0,770.0,10.399999618530273,550.0,32.0,87.0,5.2983174324035645,-6.377127170562744,2549.0
181,89.37100219726562,0.07999999821186066,8.34000015258789,0.49000000953674316,0.3400000035762787,0.09000000357627869,0.0,0.8899999856948853,0.0,0.07000000029802322,0.010999999940395355,0.004999999888241291,0.019999999552965164,0.0,0.23000000417232513,0.0,0.05900000035762787,0.004000000189989805,0.0,1050.0,770.0,10.399999618530273,550.0,33.0,88.0,5.247024059295654,-7.33853816986084,6159.60009765625
182,89.37100219726562,0.07999999821186066,8.34000015258789,0.49000000953674316,0.3400000035762787,0.09000000357627869,0.0,0.8899999856948853,0.0,0.07000000029802322,0.010999999940395355,0.004999999888241291,0.019999999552965164,0.0,0.23000000417232513,0.0,0.05900000035762787,0.004000000189989805,0.0,1050.0,770.0,10.399999618530273,550.0,27.0,86.0,5.192956924438477,-8.947976112365723,17210.0
183,89.37100219726562,0.07999999821186066,8.34000015258789,0.49000000953674316,0.3400000035762787,0.09000000357627869,0.0,0.8899999856948853,0.0,0.07000000029802322,0.010999999940395355,0.004999999888241291,0.019999999552965164,0.0,0.23000000417232513,0.0,0.05900000035762787,0.004000000189989805,0.0,1050.0,770.0,10.399999618530273,550.0,26.0,82.0,5.075173854827881,-10.381523132324219,40725.1015625
184,89.37100219726562,0.07999999821186066,8.34000015258789,0.49000000953674316,0.3400000035762787,0.09000000357627869,0.0,0.8899999856948853,0.0,0.07000000029802322,0.010999999940395355,0.004999999888241291,0.019999999552965164,0.0,0.23000000417232513,0.0,0.05900000035762787,0.004000000189989805,0.0,1050.0,770.0,10.399999618530273,550.0,20.0,74.0,4.9416422843933105,-11.176453590393066,92952.796875
185,89.37100219726562,0.07999999821186066,8.34000015258789,0.49000000953674316,0.3400000035762787,0.09000000357627869,0.0,0.8899999856948853,0.0,0.07000000029802322,0.010999999940395355,0.004999999888241291,0.019999999552965164,0.0,0.23000000417232513,0.0,0.05900000035762787,0.004000000189989805,0.0,1050.0,770.0,10.399999618530273,600.0,30.0,90.0,5.075173854827881,-3.2441935539245605,162.60000610351562
186,89.37100219726562,0.07999999821186066,8.34000015258789,0.49000000953674316,0.3400000035762787,0.09000000357627869,0.0,0.8899999856948853,0.0,0.07000000029802322,0.010999999940395355,0.004999999888241291,0.019999999552965164,0.0,0.23000000417232513,0.0,0.05900000035762787,0.004000000189989805,0.0,1050.0,770.0,10.399999618530273,600.0,24.0,89.0,4.9416422843933105,-6.265901565551758,1722.4000244140625
187,89.37100219726562,0.07999999821186066,8.34000015258789,0.49000000953674316,0.3400000035762787,0.09000000357627869,0.0,0.8899999856948853,0.0,0.07000000029802322,0.010999999940395355,0.004999999888241291,0.019999999552965164,0.0,0.23000000417232513,0.0,0.05900000035762787,0.004000000189989805,0.0,1050.0,770.0,10.399999618530273,600.0,30.0,88.0,4.867534637451172,-7.323270797729492,3756.0
188,89.37100219726562,0.07999999821186066,8.34000015258789,0.49000000953674316,0.3400000035762787,0.09000000357627869,0.0,0.8899999856948853,0.0,0.07000000029802322,0.010999999940395355,0.004999999888241291,0.019999999552965164,0.0,0.23000000417232513,0.0,0.05900000035762787,0.004000000189989805,0.0,1050.0,770.0,10.399999618530273,600.0,27.0,88.0,4.787491798400879,-7.561681747436523,4358.39990234375
189,89.37100219726562,0.07999999821186066,8.34000015258789,0.49000000953674316,0.3400000035762787,0.09000000357627869,0.0,0.8899999856948853,0.0,0.07000000029802322,0.010999999940395355,0.004999999888241291,0.019999999552965164,0.0,0.23000000417232513,0.0,0.05900000035762787,0.004000000189989805,0.0,1050.0,770.0,10.399999618530273,600.0,24.0,85.0,4.7004804611206055,-8.421882629394531,8378.099609375
190,89.37100219726562,0.07999999821186066,8.34000015258789,0.49000000953674316,0.3400000035762787,0.09000000357627869,0.0,0.8899999856948853,0.0,0.07000000029802322,0.010999999940395355,0.004999999888241291,0.019999999552965164,0.0,0.23000000417232513,0.0,0.05900000035762787,0.004000000189989805,0.0,1050.0,770.0,10.399999618530273,600.0,37.0,82.0,4.605170249938965,-9.581403732299805,29789.80078125
191,89.37100219726562,0.07999999821186066,8.34000015258789,0.49000000953674316,0.3400000035762787,0.09000000357627869,0.0,0.8899999856948853,0.0,0.07000000029802322,0.010999999940395355,0.004999999888241291,0.019999999552965164,0.0,0.23000000417232513,0.0,0.05900000035762787,0.004000000189989805,0.0,1050.0,770.0,10.399999618530273,600.0,30.0,88.0,4.382026672363281,-10.871071815490723,58791.5
192,89.37100219726562,0.07999999821186066,8.34000015258789,0.49000000953674316,0.3400000035762787,0.09000000357627869,0.0,0.8899999856948853,0.0,0.07000000029802322,0.010999999940395355,0.004999999888241291,0.019999999552965164,0.0,0.23000000417232513,0.0,0.05900000035762787,0.004000000189989805,0.0,1050.0,770.0,10.399999618530273,650.0,43.0,94.0,5.0106353759765625,-4.76837158203125e-07,7.400000095367432
193,89.37100219726562,0.07999999821186066,8.34000015258789,0.49000000953674316,0.3400000035762787,0.09000000357627869,0.0,0.8899999856948853,0.0,0.07000000029802322,0.010999999940395355,0.004999999888241291,0.019999999552965164,0.0,0.23000000417232513,0.0,0.05900000035762787,0.004000000189989805,0.0,1050.0,770.0,10.399999618530273,650.0,47.0,95.0,4.787491798400879,-1.7147984504699707,31.600000381469727
194,89.37100219726562,0.07999999821186066,8.34000015258789,0.49000000953674316,0.3400000035762787,0.09000000357627869,0.0,0.8899999856948853,0.0,0.07000000029802322,0.010999999940395355,0.004999999888241291,0.019999999552965164,0.0,0.23000000417232513,0.0,0.05900000035762787,0.004000000189989805,0.0,1050.0,770.0,10.399999618530273,650.0,48.0,96.0,4.605170249938965,-3.442019462585449,149.5
195,89.37100219726562,0.07999999821186066,8.34000015258789,0.49000000953674316,0.3400000035762787,0.09000000357627869,0.0,0.8899999856948853,0.0,0.07000000029802322,0.010999999940395355,0.004999999888241291,0.019999999552965164,0.0,0.23000000417232513,0.0,0.05900000035762787,0.004000000189989805,0.0,1050.0,770.0,10.399999618530273,650.0,28.0,89.0,4.382026672363281,-5.991464614868164,1043.0
196,89.37100219726562,0.07999999821186066,8.34000015258789,0.49000000953674316,0.3400000035762787,0.09000000357627869,0.0,0.8899999856948853,0.0,0.07000000029802322,0.010999999940395355,0.004999999888241291,0.019999999552965164,0.0,0.23000000417232513,0.0,0.05900000035762787,0.004000000189989805,0.0,1050.0,770.0,10.399999618530273,650.0,28.0,88.0,4.248495101928711,-7.143477439880371,3087.199951171875
197,89.37100219726562,0.07999999821186066,8.34000015258789,0.49000000953674316,0.3400000035762787,0.09000000357627869,0.0,0.8899999856948853,0.0,0.07000000029802322,0.010999999940395355,0.004999999888241291,0.019999999552965164,0.0,0.23000000417232513,0.0,0.05900000035762787,0.004000000189989805,0.0,1050.0,770.0,10.399999618530273,650.0,28.0,90.0,4.094344615936279,-8.21708869934082,8820.099609375
198,89.37100219726562,0.07999999821186066,8.34000015258789,0.49000000953674316,0.3400000035762787,0.09000000357627869,0.0,0.8899999856948853,0.0,0.07000000029802322,0.010999999940395355,0.004999999888241291,0.019999999552965164,0.0,0.23000000417232513,0.0,0.05900000035762787,0.004000000189989805,0.0,1050.0,770.0,10.399999618530273,650.0,35.0,90.0,3.6888794898986816,-10.151948928833008,42270.3984375
199,89.37100219726562,0.07999999821186066,8.34000015258789,0.49000000953674316,0.3400000035762787,0.09000000357627869,0.0,0.8899999856948853,0.0,0.07000000029802322,0.010999999940395355,0.004999999888241291,0.019999999552965164,0.0,0.23000000417232513,0.0,0.05900000035762787,0.004000000189989805,0.0,1050.0,770.0,10.399999618530273,650.0,32.0,84.0,3.4011974334716797,-11.512925148010254,84799.203125
200,89.37100219726562,0.07999999821186066,8.34000015258789,0.49000000953674316,0.3400000035762787,0.09000000357627869,0.0,0.8899999856948853,0.0,0.07000000029802322,0.010999999940395355,0.004999999888241291,0.019999999552965164,0.0,0.23000000417232513,0.0,0.05900000035762787,0.004000000189989805,0.0,1050.0,770.0,10.399999618530273,450.0,24.0,78.0,6.10924768447876,-0.8915982246398926,11.399999618530273
201,89.37100219726562,0.07999999821186066,8.34000015258789,0.49000000953674316,0.3400000035762787,0.09000000357627869,0.0,0.8899999856948853,0.0,0.07000000029802322,0.010999999940395355,0.004999999888241291,0.019999999552965164,0.0,0.23000000417232513,0.0,0.05900000035762787,0.004000000189989805,0.0,1050.0,770.0,10.399999618530273,450.0,23.0,79.0,6.040254592895508,-4.268697738647461,302.1000061035156
202,89.37100219726562,0.07999999821186066,8.34000015258789,0.49000000953674316,0.3400000035762787,0.09000000357627869,0.0,0.8899999856948853,0.0,0.07000000029802322,0.010999999940395355,0.004999999888241291,0.019999999552965164,0.0,0.23000000417232513,0.0,0.05900000035762787,0.004000000189989805,0.0,1050.0,770.0,10.399999618530273,450.0,23.0,80.0,5.991464614868164,-5.4491400718688965,779.5999755859375
