Repository: mamunm/UQ_AL

# UQ_AL
Uncertainty quantification and active learning for materials science

File: data/df.csv (part 4 of 14)
,Fe,C,Cr,Mn,Si,Ni,Co,Mo,W,Nb,Al,P,Cu,Ti,V,B,N,S,Zr,Normal,Temper1,AGS No.,CT_Temp,CT_EL,CT_RA,log_CT_CS,log_CT_MCR,CT_RT
304,89.58699798583984,0.10999999940395355,8.3100004196167,0.4300000071525574,0.23999999463558197,0.07999999821186066,0.0,0.9200000166893005,0.0,0.07000000029802322,0.0010000001639127731,0.014000000432133675,0.0,0.0,0.1899999976158142,0.0,0.04600000008940697,0.0020000000949949026,0.0,1060.0,780.0,8.800000190734863,550.0,33.0,88.0,5.4806389808654785,-4.199705123901367,279.0
305,89.58699798583984,0.10999999940395355,8.3100004196167,0.4300000071525574,0.23999999463558197,0.07999999821186066,0.0,0.9200000166893005,0.0,0.07000000029802322,0.0010000001639127731,0.014000000432133675,0.0,0.0,0.1899999976158142,0.0,0.04600000008940697,0.0020000000949949026,0.0,1060.0,780.0,8.800000190734863,550.0,27.0,88.0,5.393627643585205,-5.599422454833984,1163.699951171875
306,89.58699798583984,0.10999999940395355,8.3100004196167,0.4300000071525574,0.23999999463558197,0.07999999821186066,0.0,0.9200000166893005,0.0,0.07000000029802322,0.0010000001639127731,0.014000000432133675,0.0,0.0,0.1899999976158142,0.0,0.04600000008940697,0.0020000000949949026,0.0,1060.0,780.0,8.800000190734863,550.0,25.0,88.0,5.2983174324035645,-7.013115882873535,4562.39990234375
307,89.58699798583984,0.10999999940395355,8.3100004196167,0.4300000071525574,0.23999999463558197,0.07999999821186066,0.0,0.9200000166893005,0.0,0.07000000029802322,0.0010000001639127731,0.014000000432133675,0.0,0.0,0.1899999976158142,0.0,0.04600000008940697,0.0020000000949949026,0.0,1060.0,780.0,8.800000190734863,550.0,24.0,88.0,5.192956924438477,-8.947976112365723,20099.5
308,89.58699798583984,0.10999999940395355,8.3100004196167,0.4300000071525574,0.23999999463558197,0.07999999821186066,0.0,0.9200000166893005,0.0,0.07000000029802322,0.0010000001639127731,0.014000000432133675,0.0,0.0,0.1899999976158142,0.0,0.04600000008940697,0.0020000000949949026,0.0,1060.0,780.0,8.800000190734863,575.0,35.0,91.0,5.075173854827881,-7.641724586486816,6662.0
309,89.58699798583984,0.10999999940395355,8.3100004196167,0.4300000071525574,0.23999999463558197,0.07999999821186066,0.0,0.9200000166893005,0.0,0.07000000029802322,0.0010000001639127731,0.014000000432133675,0.0,0.0,0.1899999976158142,0.0,0.04600000008940697,0.0020000000949949026,0.0,1060.0,780.0,8.800000190734863,575.0,24.0,88.0,5.0106353759765625,-8.421882629394531,12690.7998046875
310,89.58699798583984,0.10999999940395355,8.3100004196167,0.4300000071525574,0.23999999463558197,0.07999999821186066,0.0,0.9200000166893005,0.0,0.07000000029802322,0.0010000001639127731,0.014000000432133675,0.0,0.0,0.1899999976158142,0.0,0.04600000008940697,0.0020000000949949026,0.0,1060.0,780.0,8.800000190734863,575.0,31.0,88.0,4.9416422843933105,-9.304651260375977,25766.80078125
311,89.58699798583984,0.10999999940395355,8.3100004196167,0.4300000071525574,0.23999999463558197,0.07999999821186066,0.0,0.9200000166893005,0.0,0.07000000029802322,0.0010000001639127731,0.014000000432133675,0.0,0.0,0.1899999976158142,0.0,0.04600000008940697,0.0020000000949949026,0.0,1060.0,780.0,8.800000190734863,600.0,34.0,91.0,5.075173854827881,-4.268697738647461,364.6000061035156
312,89.58699798583984,0.10999999940395355,8.3100004196167,0.4300000071525574,0.23999999463558197,0.07999999821186066,0.0,0.9200000166893005,0.0,0.07000000029802322,0.0010000001639127731,0.014000000432133675,0.0,0.0,0.1899999976158142,0.0,0.04600000008940697,0.0020000000949949026,0.0,1060.0,780.0,8.800000190734863,600.0,31.0,90.0,4.9416422843933105,-6.50229024887085,2585.5
313,89.58699798583984,0.10999999940395355,8.3100004196167,0.4300000071525574,0.23999999463558197,0.07999999821186066,0.0,0.9200000166893005,0.0,0.07000000029802322,0.0010000001639127731,0.014000000432133675,0.0,0.0,0.1899999976158142,0.0,0.04600000008940697,0.0020000000949949026,0.0,1060.0,780.0,8.800000190734863,600.0,25.0,89.0,4.787491798400879,-8.804875373840332,15366.599609375
314,89.58699798583984,0.10999999940395355,8.3100004196167,0.4300000071525574,0.23999999463558197,0.07999999821186066,0.0,0.9200000166893005,0.0,0.07000000029802322,0.0010000001639127731,0.014000000432133675,0.0,0.0,0.1899999976158142,0.0,0.04600000008940697,0.0020000000949949026,0.0,1060.0,780.0,8.800000190734863,600.0,30.0,90.0,4.7004804611206055,-9.31570053100586,24189.099609375
315,89.58699798583984,0.10999999940395355,8.3100004196167,0.4300000071525574,0.23999999463558197,0.07999999821186066,0.0,0.9200000166893005,0.0,0.07000000029802322,0.0010000001639127731,0.014000000432133675,0.0,0.0,0.1899999976158142,0.0,0.04600000008940697,0.0020000000949949026,0.0,1060.0,780.0,8.800000190734863,600.0,26.0,88.0,4.605170249938965,-10.031320571899414,55521.30078125
316,89.58699798583984,0.10999999940395355,8.3100004196167,0.4300000071525574,0.23999999463558197,0.07999999821186066,0.0,0.9200000166893005,0.0,0.07000000029802322,0.0010000001639127731,0.014000000432133675,0.0,0.0,0.1899999976158142,0.0,0.04600000008940697,0.0020000000949949026,0.0,1060.0,780.0,8.800000190734863,625.0,35.0,93.0,4.9416422843933105,-3.6888794898986816,179.60000610351562
317,89.58699798583984,0.10999999940395355,8.3100004196167,0.4300000071525574,0.23999999463558197,0.07999999821186066,0.0,0.9200000166893005,0.0,0.07000000029802322,0.0010000001639127731,0.014000000432133675,0.0,0.0,0.1899999976158142,0.0,0.04600000008940697,0.0020000000949949026,0.0,1060.0,780.0,8.800000190734863,625.0,42.0,94.0,4.787491798400879,-5.599422454833984,964.0
318,89.58699798583984,0.10999999940395355,8.3100004196167,0.4300000071525574,0.23999999463558197,0.07999999821186066,0.0,0.9200000166893005,0.0,0.07000000029802322,0.0010000001639127731,0.014000000432133675,0.0,0.0,0.1899999976158142,0.0,0.04600000008940697,0.0020000000949949026,0.0,1060.0,780.0,8.800000190734863,625.0,28.0,91.0,4.605170249938965,-7.505592346191406,5528.39990234375
319,89.58699798583984,0.10999999940395355,8.3100004196167,0.4300000071525574,0.23999999463558197,0.07999999821186066,0.0,0.9200000166893005,0.0,0.07000000029802322,0.0010000001639127731,0.014000000432133675,0.0,0.0,0.1899999976158142,0.0,0.04600000008940697,0.0020000000949949026,0.0,1060.0,780.0,8.800000190734863,625.0,23.0,84.0,4.499809741973877,-8.468402862548828,16039.0
320,89.58699798583984,0.10999999940395355,8.3100004196167,0.4300000071525574,0.23999999463558197,0.07999999821186066,0.0,0.9200000166893005,0.0,0.07000000029802322,0.0010000001639127731,0.014000000432133675,0.0,0.0,0.1899999976158142,0.0,0.04600000008940697,0.0020000000949949026,0.0,1060.0,780.0,8.800000190734863,650.0,46.0,96.0,4.787491798400879,-3.2188758850097656,114.80000305175781
321,89.58699798583984,0.10999999940395355,8.3100004196167,0.4300000071525574,0.23999999463558197,0.07999999821186066,0.0,0.9200000166893005,0.0,0.07000000029802322,0.0010000001639127731,0.014000000432133675,0.0,0.0,0.1899999976158142,0.0,0.04600000008940697,0.0020000000949949026,0.0,1060.0,780.0,8.800000190734863,650.0,35.0,93.0,4.605170249938965,-5.339139461517334,716.5999755859375
322,89.58699798583984,0.10999999940395355,8.3100004196167,0.4300000071525574,0.23999999463558197,0.07999999821186066,0.0,0.9200000166893005,0.0,0.07000000029802322,0.0010000001639127731,0.014000000432133675,0.0,0.0,0.1899999976158142,0.0,0.04600000008940697,0.0020000000949949026,0.0,1060.0,780.0,8.800000190734863,650.0,37.0,93.0,4.382026672363281,-6.812445163726807,3329.60009765625
323,89.58699798583984,0.10999999940395355,8.3100004196167,0.4300000071525574,0.23999999463558197,0.07999999821186066,0.0,0.9200000166893005,0.0,0.07000000029802322,0.0010000001639127731,0.014000000432133675,0.0,0.0,0.1899999976158142,0.0,0.04600000008940697,0.0020000000949949026,0.0,1060.0,780.0,8.800000190734863,650.0,33.0,91.0,4.248495101928711,-8.078938484191895,9288.5
324,89.58699798583984,0.10999999940395355,8.3100004196167,0.4300000071525574,0.23999999463558197,0.07999999821186066,0.0,0.9200000166893005,0.0,0.07000000029802322,0.0010000001639127731,0.014000000432133675,0.0,0.0,0.1899999976158142,0.0,0.04600000008940697,0.0020000000949949026,0.0,1060.0,780.0,8.800000190734863,700.0,42.0,94.0,3.6888794898986816,-7.33853816986084,5607.60009765625
325,87.14409637451172,0.09799999743700027,9.5,0.41999998688697815,0.28999999165534973,0.12999999523162842,0.0,0.36000001430511475,1.7400000095367432,0.06199999898672104,0.008999999612569809,0.007000000216066837,0.0,0.003000000026077032,0.1899999976158142,0.0020000000949949026,0.04619999974966049,0.0013000000035390258,0.0010000000474974513,1100.0,780.0,7.800000190734863,550.0,32.0,84.0,5.7683210372924805,-0.6753072738647461,8.600000381469727
326,87.14409637451172,0.09799999743700027,9.5,0.41999998688697815,0.28999999165534973,0.12999999523162842,0.0,0.36000001430511475,1.7400000095367432,0.06199999898672104,0.008999999612569809,0.007000000216066837,0.0,0.003000000026077032,0.1899999976158142,0.0020000000949949026,0.04619999974966049,0.0013000000035390258,0.0010000000474974513,1100.0,780.0,7.800000190734863,550.0,33.0,84.0,5.703782558441162,-1.8578991889953613,26.399999618530273
327,87.14409637451172,0.09799999743700027,9.5,0.41999998688697815,0.28999999165534973,0.12999999523162842,0.0,0.36000001430511475,1.7400000095367432,0.06199999898672104,0.008999999612569809,0.007000000216066837,0.0,0.003000000026077032,0.1899999976158142,0.0020000000949949026,0.04619999974966049,0.0013000000035390258,0.0010000000474974513,1100.0,780.0,7.800000190734863,550.0,27.0,86.0,5.63478946685791,-3.3610153198242188,120.30000305175781
328,87.14409637451172,0.09799999743700027,9.5,0.41999998688697815,0.28999999165534973,0.12999999523162842,0.0,0.36000001430511475,1.7400000095367432,0.06199999898672104,0.008999999612569809,0.007000000216066837,0.0,0.003000000026077032,0.1899999976158142,0.0020000000949949026,0.04619999974966049,0.0013000000035390258,0.0010000000474974513,1100.0,780.0,7.800000190734863,550.0,31.0,86.0,5.5606818199157715,-4.819602012634277,523.7000122070312
329,87.14409637451172,0.09799999743700027,9.5,0.41999998688697815,0.28999999165534973,0.12999999523162842,0.0,0.36000001430511475,1.7400000095367432,0.06199999898672104,0.008999999612569809,0.007000000216066837,0.0,0.003000000026077032,0.1899999976158142,0.0020000000949949026,0.04619999974966049,0.0013000000035390258,0.0010000000474974513,1100.0,780.0,7.800000190734863,550.0,28.0,86.0,5.521461009979248,-5.379527568817139,1020.0
330,87.14409637451172,0.09799999743700027,9.5,0.41999998688697815,0.28999999165534973,0.12999999523162842,0.0,0.36000001430511475,1.7400000095367432,0.06199999898672104,0.008999999612569809,0.007000000216066837,0.0,0.003000000026077032,0.1899999976158142,0.0020000000949949026,0.04619999974966049,0.0013000000035390258,0.0010000000474974513,1100.0,780.0,7.800000190734863,550.0,22.0,81.0,5.438079357147217,-7.374564170837402,5767.2001953125
331,87.14409637451172,0.09799999743700027,9.5,0.41999998688697815,0.28999999165534973,0.12999999523162842,0.0,0.36000001430511475,1.7400000095367432,0.06199999898672104,0.008999999612569809,0.007000000216066837,0.0,0.003000000026077032,0.1899999976158142,0.0020000000949949026,0.04619999974966049,0.0013000000035390258,0.0010000000474974513,1100.0,780.0,7.800000190734863,550.0,25.0,79.0,5.393627643585205,-8.224523544311523,12857.599609375
332,87.14409637451172,0.09799999743700027,9.5,0.41999998688697815,0.28999999165534973,0.12999999523162842,0.0,0.36000001430511475,1.7400000095367432,0.06199999898672104,0.008999999612569809,0.007000000216066837,0.0,0.003000000026077032,0.1899999976158142,0.0020000000949949026,0.04619999974966049,0.0013000000035390258,0.0010000000474974513,1100.0,780.0,7.800000190734863,550.0,22.0,71.0,5.347107410430908,-9.601902961730957,35151.3984375
333,87.14409637451172,0.09799999743700027,9.5,0.41999998688697815,0.28999999165534973,0.12999999523162842,0.0,0.36000001430511475,1.7400000095367432,0.06199999898672104,0.008999999612569809,0.007000000216066837,0.0,0.003000000026077032,0.1899999976158142,0.0020000000949949026,0.04619999974966049,0.0013000000035390258,0.0010000000474974513,1100.0,780.0,7.800000190734863,550.0,16.0,57.0,5.2983174324035645,-10.36870288848877,59735.1015625
334,87.14409637451172,0.09799999743700027,9.5,0.41999998688697815,0.28999999165534973,0.12999999523162842,0.0,0.36000001430511475,1.7400000095367432,0.06199999898672104,0.008999999612569809,0.007000000216066837,0.0,0.003000000026077032,0.1899999976158142,0.0020000000949949026,0.04619999974966049,0.0013000000035390258,0.0010000000474974513,1100.0,780.0,7.800000190734863,550.0,14.0,44.0,5.247024059295654,-11.417614936828613,118648.796875
335,87.14409637451172,0.09799999743700027,9.5,0.41999998688697815,0.28999999165534973,0.12999999523162842,0.0,0.36000001430511475,1.7400000095367432,0.06199999898672104,0.008999999612569809,0.007000000216066837,0.0,0.003000000026077032,0.1899999976158142,0.0020000000949949026,0.04619999974966049,0.0013000000035390258,0.0010000000474974513,1100.0,780.0,7.800000190734863,575.0,29.0,81.0,5.2983174324035645,-7.260153770446777,4552.89990234375
336,87.14409637451172,0.09799999743700027,9.5,0.41999998688697815,0.28999999165534973,0.12999999523162842,0.0,0.36000001430511475,1.7400000095367432,0.06199999898672104,0.008999999612569809,0.007000000216066837,0.0,0.003000000026077032,0.1899999976158142,0.0020000000949949026,0.04619999974966049,0.0013000000035390258,0.0010000000474974513,1100.0,780.0,7.800000190734863,575.0,25.0,78.0,5.247024059295654,-8.373092651367188,10716.400390625
337,87.14409637451172,0.09799999743700027,9.5,0.41999998688697815,0.28999999165534973,0.12999999523162842,0.0,0.36000001430511475,1.7400000095367432,0.06199999898672104,0.008999999612569809,0.007000000216066837,0.0,0.003000000026077032,0.1899999976158142,0.0020000000949949026,0.04619999974966049,0.0013000000035390258,0.0010000000474974513,1100.0,780.0,7.800000190734863,575.0,18.0,64.0,5.192956924438477,-9.575623512268066,24077.400390625
338,87.14409637451172,0.09799999743700027,9.5,0.41999998688697815,0.28999999165534973,0.12999999523162842,0.0,0.36000001430511475,1.7400000095367432,0.06199999898672104,0.008999999612569809,0.007000000216066837,0.0,0.003000000026077032,0.1899999976158142,0.0020000000949949026,0.04619999974966049,0.0013000000035390258,0.0010000000474974513,1100.0,780.0,7.800000190734863,575.0,14.0,52.0,5.135798454284668,-10.312960624694824,42242.6015625
339,87.14409637451172,0.09799999743700027,9.5,0.41999998688697815,0.28999999165534973,0.12999999523162842,0.0,0.36000001430511475,1.7400000095367432,0.06199999898672104,0.008999999612569809,0.007000000216066837,0.0,0.003000000026077032,0.1899999976158142,0.0020000000949949026,0.04619999974966049,0.0013000000035390258,0.0010000000474974513,1100.0,780.0,7.800000190734863,575.0,11.0,36.0,5.075173854827881,-10.871071815490723,70213.0
340,87.14409637451172,0.09799999743700027,9.5,0.41999998688697815,0.28999999165534973,0.12999999523162842,0.0,0.36000001430511475,1.7400000095367432,0.06199999898672104,0.008999999612569809,0.007000000216066837,0.0,0.003000000026077032,0.1899999976158142,0.0020000000949949026,0.04619999974966049,0.0013000000035390258,0.0010000000474974513,1100.0,780.0,7.800000190734863,600.0,37.0,88.0,5.521461009979248,-0.0040073394775390625,5.099999904632568
341,87.14409637451172,0.09799999743700027,9.5,0.41999998688697815,0.28999999165534973,0.12999999523162842,0.0,0.36000001430511475,1.7400000095367432,0.06199999898672104,0.008999999612569809,0.007000000216066837,0.0,0.003000000026077032,0.1899999976158142,0.0020000000949949026,0.04619999974966049,0.0013000000035390258,0.0010000000474974513,1100.0,780.0,7.800000190734863,600.0,34.0,88.0,5.438079357147217,-1.3205065727233887,19.899999618530273
342,87.14409637451172,0.09799999743700027,9.5,0.41999998688697815,0.28999999165534973,0.12999999523162842,0.0,0.36000001430511475,1.7400000095367432,0.06199999898672104,0.008999999612569809,0.007000000216066837,0.0,0.003000000026077032,0.1899999976158142,0.0020000000949949026,0.04619999974966049,0.0013000000035390258,0.0010000000474974513,1100.0,780.0,7.800000190734863,600.0,29.0,87.0,5.347107410430908,-3.123565673828125,112.5999984741211
343,87.14409637451172,0.09799999743700027,9.5,0.41999998688697815,0.28999999165534973,0.12999999523162842,0.0,0.36000001430511475,1.7400000095367432,0.06199999898672104,0.008999999612569809,0.007000000216066837,0.0,0.003000000026077032,0.1899999976158142,0.0020000000949949026,0.04619999974966049,0.0013000000035390258,0.0010000000474974513,1100.0,780.0,7.800000190734863,600.0,26.0,86.0,5.247024059295654,-5.029818058013916,613.4000244140625
344,87.14409637451172,0.09799999743700027,9.5,0.41999998688697815,0.28999999165534973,0.12999999523162842,0.0,0.36000001430511475,1.7400000095367432,0.06199999898672104,0.008999999612569809,0.007000000216066837,0.0,0.003000000026077032,0.1899999976158142,0.0020000000949949026,0.04619999974966049,0.0013000000035390258,0.0010000000474974513,1100.0,780.0,7.800000190734863,600.0,25.0,80.0,5.192956924438477,-6.314428329467773,1740.699951171875
345,87.14409637451172,0.09799999743700027,9.5,0.41999998688697815,0.28999999165534973,0.12999999523162842,0.0,0.36000001430511475,1.7400000095367432,0.06199999898672104,0.008999999612569809,0.007000000216066837,0.0,0.003000000026077032,0.1899999976158142,0.0020000000949949026,0.04619999974966049,0.0013000000035390258,0.0010000000474974513,1100.0,780.0,7.800000190734863,600.0,27.0,72.0,5.075173854827881,-8.399410247802734,8219.900390625
346,87.14409637451172,0.09799999743700027,9.5,0.41999998688697815,0.28999999165534973,0.12999999523162842,0.0,0.36000001430511475,1.7400000095367432,0.06199999898672104,0.008999999612569809,0.007000000216066837,0.0,0.003000000026077032,0.1899999976158142,0.0020000000949949026,0.04619999974966049,0.0013000000035390258,0.0010000000474974513,1100.0,780.0,7.800000190734863,600.0,13.000000953674316,41.0,4.9416422843933105,-9.701363563537598,25944.599609375
347,87.14409637451172,0.09799999743700027,9.5,0.41999998688697815,0.28999999165534973,0.12999999523162842,0.0,0.36000001430511475,1.7400000095367432,0.06199999898672104,0.008999999612569809,0.007000000216066837,0.0,0.003000000026077032,0.1899999976158142,0.0020000000949949026,0.04619999974966049,0.0013000000035390258,0.0010000000474974513,1100.0,780.0,7.800000190734863,600.0,11.0,15.0,4.867534637451172,-10.569019317626953,39539.8984375
348,87.14409637451172,0.09799999743700027,9.5,0.41999998688697815,0.28999999165534973,0.12999999523162842,0.0,0.36000001430511475,1.7400000095367432,0.06199999898672104,0.008999999612569809,0.007000000216066837,0.0,0.003000000026077032,0.1899999976158142,0.0020000000949949026,0.04619999974966049,0.0013000000035390258,0.0010000000474974513,1100.0,780.0,7.800000190734863,600.0,8.0,10.0,4.787491798400879,-10.919598579406738,65363.3984375
349,87.14409637451172,0.09799999743700027,9.5,0.41999998688697815,0.28999999165534973,0.12999999523162842,0.0,0.36000001430511475,1.7400000095367432,0.06199999898672104,0.008999999612569809,0.007000000216066837,0.0,0.003000000026077032,0.1899999976158142,0.0020000000949949026,0.04619999974966049,0.0013000000035390258,0.0010000000474974513,1100.0,780.0,7.800000190734863,625.0,38.0,85.0,5.075173854827881,-4.865237236022949,490.5
350,87.14409637451172,0.09799999743700027,9.5,0.41999998688697815,0.28999999165534973,0.12999999523162842,0.0,0.36000001430511475,1.7400000095367432,0.06199999898672104,0.008999999612569809,0.007000000216066837,0.0,0.003000000026077032,0.1899999976158142,0.0020000000949949026,0.04619999974966049,0.0013000000035390258,0.0010000000474974513,1100.0,780.0,7.800000190734863,625.0,26.0,73.0,4.9416422843933105,-7.464624881744385,3266.39990234375
351,87.14409637451172,0.09799999743700027,9.5,0.41999998688697815,0.28999999165534973,0.12999999523162842,0.0,0.36000001430511475,1.7400000095367432,0.06199999898672104,0.008999999612569809,0.007000000216066837,0.0,0.003000000026077032,0.1899999976158142,0.0020000000949949026,0.04619999974966049,0.0013000000035390258,0.0010000000474974513,1100.0,780.0,7.800000190734863,625.0,24.0,64.0,4.867534637451172,-8.05031967163086,5507.7001953125
352,87.14409637451172,0.09799999743700027,9.5,0.41999998688697815,0.28999999165534973,0.12999999523162842,0.0,0.36000001430511475,1.7400000095367432,0.06199999898672104,0.008999999612569809,0.007000000216066837,0.0,0.003000000026077032,0.1899999976158142,0.0020000000949949026,0.04619999974966049,0.0013000000035390258,0.0010000000474974513,1100.0,780.0,7.800000190734863,625.0,11.0,24.0,4.7004804611206055,-9.357681274414062,20698.400390625
353,87.14409637451172,0.09799999743700027,9.5,0.41999998688697815,0.28999999165534973,0.12999999523162842,0.0,0.36000001430511475,1.7400000095367432,0.06199999898672104,0.008999999612569809,0.007000000216066837,0.0,0.003000000026077032,0.1899999976158142,0.0020000000949949026,0.04619999974966049,0.0013000000035390258,0.0010000000474974513,1100.0,780.0,7.800000190734863,625.0,7.0,8.0,4.605170249938965,-9.77773666381836,30448.0
354,87.14409637451172,0.09799999743700027,9.5,0.41999998688697815,0.28999999165534973,0.12999999523162842,0.0,0.36000001430511475,1.7400000095367432,0.06199999898672104,0.008999999612569809,0.007000000216066837,0.0,0.003000000026077032,0.1899999976158142,0.0020000000949949026,0.04619999974966049,0.0013000000035390258,0.0010000000474974513,1100.0,780.0,7.800000190734863,625.0,4.0,1.0,4.382026672363281,-11.100815773010254,80704.5
355,87.14409637451172,0.09799999743700027,9.5,0.41999998688697815,0.28999999165534973,0.12999999523162842,0.0,0.36000001430511475,1.7400000095367432,0.06199999898672104,0.008999999612569809,0.007000000216066837,0.0,0.003000000026077032,0.1899999976158142,0.0020000000949949026,0.04619999974966049,0.0013000000035390258,0.0010000000474974513,1100.0,780.0,7.800000190734863,650.0,33.0,90.0,5.192956924438477,-0.08338117599487305,6.199999809265137
356,87.14409637451172,0.09799999743700027,9.5,0.41999998688697815,0.28999999165534973,0.12999999523162842,0.0,0.36000001430511475,1.7400000095367432,0.06199999898672104,0.008999999612569809,0.007000000216066837,0.0,0.003000000026077032,0.1899999976158142,0.0020000000949949026,0.04619999974966049,0.0013000000035390258,0.0010000000474974513,1100.0,780.0,7.800000190734863,650.0,33.0,89.0,5.075173854827881,-1.7897615432739258,29.899999618530273
357,87.14409637451172,0.09799999743700027,9.5,0.41999998688697815,0.28999999165534973,0.12999999523162842,0.0,0.36000001430511475,1.7400000095367432,0.06199999898672104,0.008999999612569809,0.007000000216066837,0.0,0.003000000026077032,0.1899999976158142,0.0020000000949949026,0.04619999974966049,0.0013000000035390258,0.0010000000474974513,1100.0,780.0,7.800000190734863,650.0,26.0,85.0,4.9416422843933105,-3.7090821266174316,171.1999969482422
358,87.14409637451172,0.09799999743700027,9.5,0.41999998688697815,0.28999999165534973,0.12999999523162842,0.0,0.36000001430511475,1.7400000095367432,0.06199999898672104,0.008999999612569809,0.007000000216066837,0.0,0.003000000026077032,0.1899999976158142,0.0020000000949949026,0.04619999974966049,0.0013000000035390258,0.0010000000474974513,1100.0,780.0,7.800000190734863,650.0,32.0,80.0,4.867534637451172,-5.165536403656006,564.2999877929688
359,87.14409637451172,0.09799999743700027,9.5,0.41999998688697815,0.28999999165534973,0.12999999523162842,0.0,0.36000001430511475,1.7400000095367432,0.06199999898672104,0.008999999612569809,0.007000000216066837,0.0,0.003000000026077032,0.1899999976158142,0.0020000000949949026,0.04619999974966049,0.0013000000035390258,0.0010000000474974513,1100.0,780.0,7.800000190734863,650.0,24.0,62.0,4.7004804611206055,-7.08807897567749,2588.800048828125
360,87.14409637451172,0.09799999743700027,9.5,0.41999998688697815,0.28999999165534973,0.12999999523162842,0.0,0.36000001430511475,1.7400000095367432,0.06199999898672104,0.008999999612569809,0.007000000216066837,0.0,0.003000000026077032,0.1899999976158142,0.0020000000949949026,0.04619999974966049,0.0013000000035390258,0.0010000000474974513,1100.0,780.0,7.800000190734863,650.0,14.0,41.0,4.605170249938965,-7.715191841125488,4830.7001953125
361,87.14409637451172,0.09799999743700027,9.5,0.41999998688697815,0.28999999165534973,0.12999999523162842,0.0,0.36000001430511475,1.7400000095367432,0.06199999898672104,0.008999999612569809,0.007000000216066837,0.0,0.003000000026077032,0.1899999976158142,0.0020000000949949026,0.04619999974966049,0.0013000000035390258,0.0010000000474974513,1100.0,780.0,7.800000190734863,650.0,11.0,13.0,4.499809741973877,-8.444872856140137,11218.7001953125
362,87.14409637451172,0.09799999743700027,9.5,0.41999998688697815,0.28999999165534973,0.12999999523162842,0.0,0.36000001430511475,1.7400000095367432,0.06199999898672104,0.008999999612569809,0.007000000216066837,0.0,0.003000000026077032,0.1899999976158142,0.0020000000949949026,0.04619999974966049,0.0013000000035390258,0.0010000000474974513,1100.0,780.0,7.800000190734863,650.0,8.0,8.0,4.382026672363281,-9.241830825805664,21504.80078125
363,87.14409637451172,0.09799999743700027,9.5,0.41999998688697815,0.28999999165534973,0.12999999523162842,0.0,0.36000001430511475,1.7400000095367432,0.06199999898672104,0.008999999612569809,0.007000000216066837,0.0,0.003000000026077032,0.1899999976158142,0.0020000000949949026,0.04619999974966049,0.0013000000035390258,0.0010000000474974513,1100.0,780.0,7.800000190734863,650.0,7.0,6.0,4.248495101928711,-10.319003105163574,46436.69921875
364,87.14409637451172,0.09799999743700027,9.5,0.41999998688697815,0.28999999165534973,0.12999999523162842,0.0,0.36000001430511475,1.7400000095367432,0.06199999898672104,0.008999999612569809,0.007000000216066837,0.0,0.003000000026077032,0.1899999976158142,0.0020000000949949026,0.04619999974966049,0.0013000000035390258,0.0010000000474974513,1100.0,780.0,7.800000190734863,650.0,5.0,0.0,4.094344615936279,-10.89773941040039,65958.6015625
365,87.14409637451172,0.09799999743700027,9.5,0.41999998688697815,0.28999999165534973,0.12999999523162842,0.0,0.36000001430511475,1.7400000095367432,0.06199999898672104,0.008999999612569809,0.007000000216066837,0.0,0.003000000026077032,0.1899999976158142,0.0020000000949949026,0.04619999974966049,0.0013000000035390258,0.0010000000474974513,1100.0,780.0,7.800000190734863,650.0,8.0,6.0,3.9120230674743652,-11.502975463867188,104837.703125
366,87.14409637451172,0.09799999743700027,9.5,0.41999998688697815,0.28999999165534973,0.12999999523162842,0.0,0.36000001430511475,1.7400000095367432,0.06199999898672104,0.008999999612569809,0.007000000216066837,0.0,0.003000000026077032,0.1899999976158142,0.0020000000949949026,0.04619999974966049,0.0013000000035390258,0.0010000000474974513,1100.0,780.0,7.800000190734863,675.0,26.0,81.0,4.7004804611206055,-4.092346668243408,240.8000030517578
367,87.14409637451172,0.09799999743700027,9.5,0.41999998688697815,0.28999999165534973,0.12999999523162842,0.0,0.36000001430511475,1.7400000095367432,0.06199999898672104,0.008999999612569809,0.007000000216066837,0.0,0.003000000026077032,0.1899999976158142,0.0020000000949949026,0.04619999974966049,0.0013000000035390258,0.0010000000474974513,1100.0,780.0,7.800000190734863,675.0,25.0,64.0,4.499809741973877,-6.08797550201416,1333.5999755859375
368,87.14409637451172,0.09799999743700027,9.5,0.41999998688697815,0.28999999165534973,0.12999999523162842,0.0,0.36000001430511475,1.7400000095367432,0.06199999898672104,0.008999999612569809,0.007000000216066837,0.0,0.003000000026077032,0.1899999976158142,0.0020000000949949026,0.04619999974966049,0.0013000000035390258,0.0010000000474974513,1100.0,780.0,7.800000190734863,675.0,9.0,13.0,4.382026672363281,-6.615085601806641,2674.60009765625
369,87.14409637451172,0.09799999743700027,9.5,0.41999998688697815,0.28999999165534973,0.12999999523162842,0.0,0.36000001430511475,1.7400000095367432,0.06199999898672104,0.008999999612569809,0.007000000216066837,0.0,0.003000000026077032,0.1899999976158142,0.0020000000949949026,0.04619999974966049,0.0013000000035390258,0.0010000000474974513,1100.0,780.0,7.800000190734863,675.0,11.0,13.0,4.094344615936279,-8.838776588439941,14858.2001953125
370,87.14409637451172,0.09799999743700027,9.5,0.41999998688697815,0.28999999165534973,0.12999999523162842,0.0,0.36000001430511475,1.7400000095367432,0.06199999898672104,0.008999999612569809,0.007000000216066837,0.0,0.003000000026077032,0.1899999976158142,0.0020000000949949026,0.04619999974966049,0.0013000000035390258,0.0010000000474974513,1100.0,780.0,7.800000190734863,675.0,12.0,10.0,3.9120230674743652,-9.537456512451172,33924.8984375
371,87.14409637451172,0.09799999743700027,9.5,0.41999998688697815,0.28999999165534973,0.12999999523162842,0.0,0.36000001430511475,1.7400000095367432,0.06199999898672104,0.008999999612569809,0.007000000216066837,0.0,0.003000000026077032,0.1899999976158142,0.0020000000949949026,0.04619999974966049,0.0013000000035390258,0.0010000000474974513,1100.0,780.0,7.800000190734863,675.0,10.0,8.0,3.6888794898986816,-10.839981079101562,66294.703125
372,87.14409637451172,0.09799999743700027,9.5,0.41999998688697815,0.28999999165534973,0.12999999523162842,0.0,0.36000001430511475,1.7400000095367432,0.06199999898672104,0.008999999612569809,0.007000000216066837,0.0,0.003000000026077032,0.1899999976158142,0.0020000000949949026,0.04619999974966049,0.0013000000035390258,0.0010000000474974513,1100.0,780.0,7.800000190734863,700.0,50.0,94.0,4.787491798400879,-0.2033405303955078,6.800000190734863
373,87.14409637451172,0.09799999743700027,9.5,0.41999998688697815,0.28999999165534973,0.12999999523162842,0.0,0.36000001430511475,1.7400000095367432,0.06199999898672104,0.008999999612569809,0.007000000216066837,0.0,0.003000000026077032,0.1899999976158142,0.0020000000949949026,0.04619999974966049,0.0013000000035390258,0.0010000000474974513,1100.0,780.0,7.800000190734863,700.0,45.0,92.0,4.605170249938965,-2.216407299041748,43.5
374,87.14409637451172,0.09799999743700027,9.5,0.41999998688697815,0.28999999165534973,0.12999999523162842,0.0,0.36000001430511475,1.7400000095367432,0.06199999898672104,0.008999999612569809,0.007000000216066837,0.0,0.003000000026077032,0.1899999976158142,0.0020000000949949026,0.04619999974966049,0.0013000000035390258,0.0010000000474974513,1100.0,780.0,7.800000190734863,700.0,33.0,84.0,4.442651271820068,-3.8922202587127686,211.89999389648438
375,87.14409637451172,0.09799999743700027,9.5,0.41999998688697815,0.28999999165534973,0.12999999523162842,0.0,0.36000001430511475,1.7400000095367432,0.06199999898672104,0.008999999612569809,0.007000000216066837,0.0,0.003000000026077032,0.1899999976158142,0.0020000000949949026,0.04619999974966049,0.0013000000035390258,0.0010000000474974513,1100.0,780.0,7.800000190734863,700.0,29.0,65.0,4.248495101928711,-5.62404727935791,978.0999755859375
376,87.14409637451172,0.09799999743700027,9.5,0.41999998688697815,0.28999999165534973,0.12999999523162842,0.0,0.36000001430511475,1.7400000095367432,0.06199999898672104,0.008999999612569809,0.007000000216066837,0.0,0.003000000026077032,0.1899999976158142,0.0020000000949949026,0.04619999974966049,0.0013000000035390258,0.0010000000474974513,1100.0,780.0,7.800000190734863,700.0,17.0,11.0,4.094344615936279,-6.684611797332764,2387.39990234375
377,87.14409637451172,0.09799999743700027,9.5,0.41999998688697815,0.28999999165534973,0.12999999523162842,0.0,0.36000001430511475,1.7400000095367432,0.06199999898672104,0.008999999612569809,0.007000000216066837,0.0,0.003000000026077032,0.1899999976158142,0.0020000000949949026,0.04619999974966049,0.0013000000035390258,0.0010000000474974513,1100.0,780.0,7.800000190734863,700.0,12.0,7.0,3.9120230674743652,-7.6069207191467285,5583.5
378,87.14409637451172,0.09799999743700027,9.5,0.41999998688697815,0.28999999165534973,0.12999999523162842,0.0,0.36000001430511475,1.7400000095367432,0.06199999898672104,0.008999999612569809,0.007000000216066837,0.0,0.003000000026077032,0.1899999976158142,0.0020000000949949026,0.04619999974966049,0.0013000000035390258,0.0010000000474974513,1100.0,780.0,7.800000190734863,700.0,8.0,2.0,3.6888794898986816,-8.645026206970215,13850.599609375
379,87.14409637451172,0.09799999743700027,9.5,0.41999998688697815,0.28999999165534973,0.12999999523162842,0.0,0.36000001430511475,1.7400000095367432,0.06199999898672104,0.008999999612569809,0.007000000216066837,0.0,0.003000000026077032,0.1899999976158142,0.0020000000949949026,0.04619999974966049,0.0013000000035390258,0.0010000000474974513,1100.0,780.0,7.800000190734863,700.0,7.0,0.0,3.4011974334716797,-9.891558647155762,38410.1015625
380,87.14409637451172,0.09799999743700027,9.5,0.41999998688697815,0.28999999165534973,0.12999999523162842,0.0,0.36000001430511475,1.7400000095367432,0.06199999898672104,0.008999999612569809,0.007000000216066837,0.0,0.003000000026077032,0.1899999976158142,0.0020000000949949026,0.04619999974966049,0.0013000000035390258,0.0010000000474974513,1100.0,780.0,7.800000190734863,725.0,59.0,93.0,4.442651271820068,-1.1332035064697266,16.600000381469727
381,87.14409637451172,0.09799999743700027,9.5,0.41999998688697815,0.28999999165534973,0.12999999523162842,0.0,0.36000001430511475,1.7400000095367432,0.06199999898672104,0.008999999612569809,0.007000000216066837,0.0,0.003000000026077032,0.1899999976158142,0.0020000000949949026,0.04619999974966049,0.0013000000035390258,0.0010000000474974513,1100.0,780.0,7.800000190734863,725.0,49.0,87.0,4.094344615936279,-3.8922202587127686,239.0
382,87.14409637451172,0.09799999743700027,9.5,0.41999998688697815,0.28999999165534973,0.12999999523162842,0.0,0.36000001430511475,1.7400000095367432,0.06199999898672104,0.008999999612569809,0.007000000216066837,0.0,0.003000000026077032,0.1899999976158142,0.0020000000949949026,0.04619999974966049,0.0013000000035390258,0.0010000000474974513,1100.0,780.0,7.800000190734863,750.0,30.0,87.0,3.9120230674743652,-3.02207612991333,97.4000015258789
383,87.14409637451172,0.09799999743700027,9.5,0.41999998688697815,0.28999999165534973,0.12999999523162842,0.0,0.36000001430511475,1.7400000095367432,0.06199999898672104,0.008999999612569809,0.007000000216066837,0.0,0.003000000026077032,0.1899999976158142,0.0020000000949949026,0.04619999974966049,0.0013000000035390258,0.0010000000474974513,1100.0,780.0,7.800000190734863,750.0,24.0,72.0,3.6888794898986816,-4.509860038757324,361.8999938964844
384,87.14409637451172,0.09799999743700027,9.5,0.41999998688697815,0.28999999165534973,0.12999999523162842,0.0,0.36000001430511475,1.7400000095367432,0.06199999898672104,0.008999999612569809,0.007000000216066837,0.0,0.003000000026077032,0.1899999976158142,0.0020000000949949026,0.04619999974966049,0.0013000000035390258,0.0010000000474974513,1100.0,780.0,7.800000190734863,750.0,20.0,60.0,3.4011974334716797,-6.204657554626465,1487.699951171875
385,87.32170104980469,0.10000000149011612,9.0,0.4399999976158142,0.25,0.27000001072883606,0.0,0.4399999976158142,1.8499999046325684,0.05999999865889549,0.014000000432133675,0.013000000268220901,0.0,0.0010000000474974513,0.1899999976158142,0.003000000026077032,0.04600000008940697,0.0003000000724568963,0.0010000000474974513,1050.0,780.0,10.5,550.0,27.0,87.0,5.521461009979248,-6.119297981262207,1983.0
386,87.32170104980469,0.10000000149011612,9.0,0.4399999976158142,0.25,0.27000001072883606,0.0,0.4399999976158142,1.8499999046325684,0.05999999865889549,0.014000000432133675,0.013000000268220901,0.0,0.0010000000474974513,0.1899999976158142,0.003000000026077032,0.04600000008940697,0.0003000000724568963,0.0010000000474974513,1050.0,780.0,10.5,550.0,31.0,85.0,5.438079357147217,-7.751725196838379,7989.60009765625
387,87.32170104980469,0.10000000149011612,9.0,0.4399999976158142,0.25,0.27000001072883606,0.0,0.4399999976158142,1.8499999046325684,0.05999999865889549,0.014000000432133675,0.013000000268220901,0.0,0.0010000000474974513,0.1899999976158142,0.003000000026077032,0.04600000008940697,0.0003000000724568963,0.0010000000474974513,1050.0,780.0,10.5,600.0,27.0,85.0,5.247024059295654,-5.3185200691223145,814.2000122070312
388,87.32170104980469,0.10000000149011612,9.0,0.4399999976158142,0.25,0.27000001072883606,0.0,0.4399999976158142,1.8499999046325684,0.05999999865889549,0.014000000432133675,0.013000000268220901,0.0,0.0010000000474974513,0.1899999976158142,0.003000000026077032,0.04600000008940697,0.0003000000724568963,0.0010000000474974513,1050.0,780.0,10.5,600.0,27.0,82.0,5.192956924438477,-6.265901565551758,1755.5999755859375
389,87.32170104980469,0.10000000149011612,9.0,0.4399999976158142,0.25,0.27000001072883606,0.0,0.4399999976158142,1.8499999046325684,0.05999999865889549,0.014000000432133675,0.013000000268220901,0.0,0.0010000000474974513,0.1899999976158142,0.003000000026077032,0.04600000008940697,0.0003000000724568963,0.0010000000474974513,1050.0,780.0,10.5,600.0,25.0,73.0,5.075173854827881,-8.468402862548828,9106.2998046875
390,87.32170104980469,0.10000000149011612,9.0,0.4399999976158142,0.25,0.27000001072883606,0.0,0.4399999976158142,1.8499999046325684,0.05999999865889549,0.014000000432133675,0.013000000268220901,0.0,0.0010000000474974513,0.1899999976158142,0.003000000026077032,0.04600000008940697,0.0003000000724568963,0.0010000000474974513,1050.0,780.0,10.5,600.0,17.0,51.0,4.9416422843933105,-9.672375679016113,20992.099609375
391,87.32170104980469,0.10000000149011612,9.0,0.4399999976158142,0.25,0.27000001072883606,0.0,0.4399999976158142,1.8499999046325684,0.05999999865889549,0.014000000432133675,0.013000000268220901,0.0,0.0010000000474974513,0.1899999976158142,0.003000000026077032,0.04600000008940697,0.0003000000724568963,0.0010000000474974513,1050.0,780.0,10.5,625.0,30.0,86.0,5.075173854827881,-5.221356391906738,658.0
392,87.32170104980469,0.10000000149011612,9.0,0.4399999976158142,0.25,0.27000001072883606,0.0,0.4399999976158142,1.8499999046325684,0.05999999865889549,0.014000000432133675,0.013000000268220901,0.0,0.0010000000474974513,0.1899999976158142,0.003000000026077032,0.04600000008940697,0.0003000000724568963,0.0010000000474974513,1050.0,780.0,10.5,625.0,27.0,81.0,4.9416422843933105,-7.3540425300598145,3125.800048828125
393,87.32170104980469,0.10000000149011612,9.0,0.4399999976158142,0.25,0.27000001072883606,0.0,0.4399999976158142,1.8499999046325684,0.05999999865889549,0.014000000432133675,0.013000000268220901,0.0,0.0010000000474974513,0.1899999976158142,0.003000000026077032,0.04600000008940697,0.0003000000724568963,0.0010000000474974513,1050.0,780.0,10.5,625.0,26.0,70.0,4.867534637451172,-7.902007579803467,4997.7998046875
394,87.32170104980469,0.10000000149011612,9.0,0.4399999976158142,0.25,0.27000001072883606,0.0,0.4399999976158142,1.8499999046325684,0.05999999865889549,0.014000000432133675,0.013000000268220901,0.0,0.0010000000474974513,0.1899999976158142,0.003000000026077032,0.04600000008940697,0.0003000000724568963,0.0010000000474974513,1050.0,780.0,10.5,625.0,22.0,50.0,4.7004804611206055,-9.115030288696289,13507.2001953125
395,87.32170104980469,0.10000000149011612,9.0,0.4399999976158142,0.25,0.27000001072883606,0.0,0.4399999976158142,1.8499999046325684,0.05999999865889549,0.014000000432133675,0.013000000268220901,0.0,0.0010000000474974513,0.1899999976158142,0.003000000026077032,0.04600000008940697,0.0003000000724568963,0.0010000000474974513,1050.0,780.0,10.5,625.0,21.0,40.0,4.605170249938965,-9.567015647888184,19398.80078125
396,87.32170104980469,0.10000000149011612,9.0,0.4399999976158142,0.25,0.27000001072883606,0.0,0.4399999976158142,1.8499999046325684,0.05999999865889549,0.014000000432133675,0.013000000268220901,0.0,0.0010000000474974513,0.1899999976158142,0.003000000026077032,0.04600000008940697,0.0003000000724568963,0.0010000000474974513,1050.0,780.0,10.5,650.0,29.0,88.0,4.867534637451172,-5.1672892570495605,527.5
397,87.32170104980469,0.10000000149011612,9.0,0.4399999976158142,0.25,0.27000001072883606,0.0,0.4399999976158142,1.8499999046325684,0.05999999865889549,0.014000000432133675,0.013000000268220901,0.0,0.0010000000474974513,0.1899999976158142,0.003000000026077032,0.04600000008940697,0.0003000000724568963,0.0010000000474974513,1050.0,780.0,10.5,650.0,34.0,80.0,4.7004804611206055,-6.907755374908447,2013.0999755859375
