Repository: mamunm/UQ_AL

# UQ_AL
Uncertainty quantification and active learning for materials science

File: data/df.csv (part 6 of 14)
,Fe,C,Cr,Mn,Si,Ni,Co,Mo,W,Nb,Al,P,Cu,Ti,V,B,N,S,Zr,Normal,Temper1,AGS No.,CT_Temp,CT_EL,CT_RA,log_CT_CS,log_CT_MCR,CT_RT
490,84.22709655761719,0.11999999731779099,10.729999542236328,0.6299999952316284,0.23999999463558197,0.36000001430511475,0.0,0.3799999952316284,1.9700000286102295,0.0560000017285347,0.006000000052154064,0.014000000432133675,0.9700000286102295,0.0,0.2199999988079071,0.0038999998942017555,0.07199999690055847,0.0010000000474974513,0.0,1050.0,770.0,6.800000190734863,625.0,24.0,82.0,4.9416422843933105,-6.725433826446533,1991.5
491,84.22709655761719,0.11999999731779099,10.729999542236328,0.6299999952316284,0.23999999463558197,0.36000001430511475,0.0,0.3799999952316284,1.9700000286102295,0.0560000017285347,0.006000000052154064,0.014000000432133675,0.9700000286102295,0.0,0.2199999988079071,0.0038999998942017555,0.07199999690055847,0.0010000000474974513,0.0,1050.0,770.0,6.800000190734863,625.0,23.0,72.0,4.787491798400879,-8.517192840576172,8449.0
492,84.22709655761719,0.11999999731779099,10.729999542236328,0.6299999952316284,0.23999999463558197,0.36000001430511475,0.0,0.3799999952316284,1.9700000286102295,0.0560000017285347,0.006000000052154064,0.014000000432133675,0.9700000286102295,0.0,0.2199999988079071,0.0038999998942017555,0.07199999690055847,0.0010000000474974513,0.0,1050.0,770.0,6.800000190734863,625.0,21.0,65.0,4.7004804611206055,-8.947976112365723,11846.7001953125
493,84.22709655761719,0.11999999731779099,10.729999542236328,0.6299999952316284,0.23999999463558197,0.36000001430511475,0.0,0.3799999952316284,1.9700000286102295,0.0560000017285347,0.006000000052154064,0.014000000432133675,0.9700000286102295,0.0,0.2199999988079071,0.0038999998942017555,0.07199999690055847,0.0010000000474974513,0.0,1050.0,770.0,6.800000190734863,625.0,16.0,51.0,4.605170249938965,-9.28291130065918,15088.7001953125
494,84.22709655761719,0.11999999731779099,10.729999542236328,0.6299999952316284,0.23999999463558197,0.36000001430511475,0.0,0.3799999952316284,1.9700000286102295,0.0560000017285347,0.006000000052154064,0.014000000432133675,0.9700000286102295,0.0,0.2199999988079071,0.0038999998942017555,0.07199999690055847,0.0010000000474974513,0.0,1050.0,770.0,6.800000190734863,625.0,27.0,63.0,4.605170249938965,-9.326873779296875,14918.0
495,84.22709655761719,0.11999999731779099,10.729999542236328,0.6299999952316284,0.23999999463558197,0.36000001430511475,0.0,0.3799999952316284,1.9700000286102295,0.0560000017285347,0.006000000052154064,0.014000000432133675,0.9700000286102295,0.0,0.2199999988079071,0.0038999998942017555,0.07199999690055847,0.0010000000474974513,0.0,1050.0,770.0,6.800000190734863,625.0,13.000000953674316,41.0,4.499809741973877,-9.826526641845703,21823.0
496,84.22709655761719,0.11999999731779099,10.729999542236328,0.6299999952316284,0.23999999463558197,0.36000001430511475,0.0,0.3799999952316284,1.9700000286102295,0.0560000017285347,0.006000000052154064,0.014000000432133675,0.9700000286102295,0.0,0.2199999988079071,0.0038999998942017555,0.07199999690055847,0.0010000000474974513,0.0,1050.0,770.0,6.800000190734863,625.0,17.0,43.0,4.382026672363281,-10.519673347473145,32708.0
497,84.22709655761719,0.11999999731779099,10.729999542236328,0.6299999952316284,0.23999999463558197,0.36000001430511475,0.0,0.3799999952316284,1.9700000286102295,0.0560000017285347,0.006000000052154064,0.014000000432133675,0.9700000286102295,0.0,0.2199999988079071,0.0038999998942017555,0.07199999690055847,0.0010000000474974513,0.0,1050.0,770.0,6.800000190734863,625.0,22.0,38.0,4.248495101928711,-10.637456893920898,42252.3984375
498,84.22709655761719,0.11999999731779099,10.729999542236328,0.6299999952316284,0.23999999463558197,0.36000001430511475,0.0,0.3799999952316284,1.9700000286102295,0.0560000017285347,0.006000000052154064,0.014000000432133675,0.9700000286102295,0.0,0.2199999988079071,0.0038999998942017555,0.07199999690055847,0.0010000000474974513,0.0,1050.0,770.0,6.800000190734863,650.0,36.0,89.0,5.0106353759765625,-2.207274913787842,53.20000076293945
499,84.22709655761719,0.11999999731779099,10.729999542236328,0.6299999952316284,0.23999999463558197,0.36000001430511475,0.0,0.3799999952316284,1.9700000286102295,0.0560000017285347,0.006000000052154064,0.014000000432133675,0.9700000286102295,0.0,0.2199999988079071,0.0038999998942017555,0.07199999690055847,0.0010000000474974513,0.0,1050.0,770.0,6.800000190734863,650.0,34.0,87.0,4.9416422843933105,-3.10109281539917,122.0
500,84.22709655761719,0.11999999731779099,10.729999542236328,0.6299999952316284,0.23999999463558197,0.36000001430511475,0.0,0.3799999952316284,1.9700000286102295,0.0560000017285347,0.006000000052154064,0.014000000432133675,0.9700000286102295,0.0,0.2199999988079071,0.0038999998942017555,0.07199999690055847,0.0010000000474974513,0.0,1050.0,770.0,6.800000190734863,650.0,41.0,87.0,4.787491798400879,-5.599422454833984,803.5
501,84.22709655761719,0.11999999731779099,10.729999542236328,0.6299999952316284,0.23999999463558197,0.36000001430511475,0.0,0.3799999952316284,1.9700000286102295,0.0560000017285347,0.006000000052154064,0.014000000432133675,0.9700000286102295,0.0,0.2199999988079071,0.0038999998942017555,0.07199999690055847,0.0010000000474974513,0.0,1050.0,770.0,6.800000190734863,650.0,26.0,80.0,4.7004804611206055,-6.571282863616943,1669.800048828125
502,84.22709655761719,0.11999999731779099,10.729999542236328,0.6299999952316284,0.23999999463558197,0.36000001430511475,0.0,0.3799999952316284,1.9700000286102295,0.0560000017285347,0.006000000052154064,0.014000000432133675,0.9700000286102295,0.0,0.2199999988079071,0.0038999998942017555,0.07199999690055847,0.0010000000474974513,0.0,1050.0,770.0,6.800000190734863,650.0,25.0,68.0,4.499809741973877,-8.1456298828125,6472.7998046875
503,84.22709655761719,0.11999999731779099,10.729999542236328,0.6299999952316284,0.23999999463558197,0.36000001430511475,0.0,0.3799999952316284,1.9700000286102295,0.0560000017285347,0.006000000052154064,0.014000000432133675,0.9700000286102295,0.0,0.2199999988079071,0.0038999998942017555,0.07199999690055847,0.0010000000474974513,0.0,1050.0,770.0,6.800000190734863,650.0,29.0,58.0,4.382026672363281,-8.622553825378418,11282.7998046875
504,84.22709655761719,0.11999999731779099,10.729999542236328,0.6299999952316284,0.23999999463558197,0.36000001430511475,0.0,0.3799999952316284,1.9700000286102295,0.0560000017285347,0.006000000052154064,0.014000000432133675,0.9700000286102295,0.0,0.2199999988079071,0.0038999998942017555,0.07199999690055847,0.0010000000474974513,0.0,1050.0,770.0,6.800000190734863,650.0,15.0,28.0,4.248495101928711,-9.21034049987793,16376.900390625
505,84.22709655761719,0.11999999731779099,10.729999542236328,0.6299999952316284,0.23999999463558197,0.36000001430511475,0.0,0.3799999952316284,1.9700000286102295,0.0560000017285347,0.006000000052154064,0.014000000432133675,0.9700000286102295,0.0,0.2199999988079071,0.0038999998942017555,0.07199999690055847,0.0010000000474974513,0.0,1050.0,770.0,6.800000190734863,650.0,26.0,51.0,4.248495101928711,-8.947976112365723,13181.400390625
506,84.22709655761719,0.11999999731779099,10.729999542236328,0.6299999952316284,0.23999999463558197,0.36000001430511475,0.0,0.3799999952316284,1.9700000286102295,0.0560000017285347,0.006000000052154064,0.014000000432133675,0.9700000286102295,0.0,0.2199999988079071,0.0038999998942017555,0.07199999690055847,0.0010000000474974513,0.0,1050.0,770.0,6.800000190734863,650.0,13.000000953674316,33.0,4.094344615936279,-9.903487205505371,27732.80078125
507,84.22709655761719,0.11999999731779099,10.729999542236328,0.6299999952316284,0.23999999463558197,0.36000001430511475,0.0,0.3799999952316284,1.9700000286102295,0.0560000017285347,0.006000000052154064,0.014000000432133675,0.9700000286102295,0.0,0.2199999988079071,0.0038999998942017555,0.07199999690055847,0.0010000000474974513,0.0,1050.0,770.0,6.800000190734863,650.0,23.0,28.0,3.9120230674743652,-10.483305931091309,51410.0
508,84.22709655761719,0.11999999731779099,10.729999542236328,0.6299999952316284,0.23999999463558197,0.36000001430511475,0.0,0.3799999952316284,1.9700000286102295,0.0560000017285347,0.006000000052154064,0.014000000432133675,0.9700000286102295,0.0,0.2199999988079071,0.0038999998942017555,0.07199999690055847,0.0010000000474974513,0.0,1050.0,770.0,6.800000190734863,675.0,19.0,59.0,4.248495101928711,-7.236259460449219,4107.5
509,84.22709655761719,0.11999999731779099,10.729999542236328,0.6299999952316284,0.23999999463558197,0.36000001430511475,0.0,0.3799999952316284,1.9700000286102295,0.0560000017285347,0.006000000052154064,0.014000000432133675,0.9700000286102295,0.0,0.2199999988079071,0.0038999998942017555,0.07199999690055847,0.0010000000474974513,0.0,1050.0,770.0,6.800000190734863,675.0,16.0,40.0,4.094344615936279,-7.986565113067627,8864.7998046875
510,84.22709655761719,0.11999999731779099,10.729999542236328,0.6299999952316284,0.23999999463558197,0.36000001430511475,0.0,0.3799999952316284,1.9700000286102295,0.0560000017285347,0.006000000052154064,0.014000000432133675,0.9700000286102295,0.0,0.2199999988079071,0.0038999998942017555,0.07199999690055847,0.0010000000474974513,0.0,1050.0,770.0,6.800000190734863,675.0,20.0,31.0,3.9120230674743652,-8.947976112365723,16966.80078125
511,84.22709655761719,0.11999999731779099,10.729999542236328,0.6299999952316284,0.23999999463558197,0.36000001430511475,0.0,0.3799999952316284,1.9700000286102295,0.0560000017285347,0.006000000052154064,0.014000000432133675,0.9700000286102295,0.0,0.2199999988079071,0.0038999998942017555,0.07199999690055847,0.0010000000474974513,0.0,1050.0,770.0,6.800000190734863,675.0,23.0,31.0,3.6888794898986816,-9.923689842224121,38682.30078125
512,84.22709655761719,0.11999999731779099,10.729999542236328,0.6299999952316284,0.23999999463558197,0.36000001430511475,0.0,0.3799999952316284,1.9700000286102295,0.0560000017285347,0.006000000052154064,0.014000000432133675,0.9700000286102295,0.0,0.2199999988079071,0.0038999998942017555,0.07199999690055847,0.0010000000474974513,0.0,1050.0,770.0,6.800000190734863,700.0,37.0,92.0,4.605170249938965,-1.3862943649291992,22.0
513,84.22709655761719,0.11999999731779099,10.729999542236328,0.6299999952316284,0.23999999463558197,0.36000001430511475,0.0,0.3799999952316284,1.9700000286102295,0.0560000017285347,0.006000000052154064,0.014000000432133675,0.9700000286102295,0.0,0.2199999988079071,0.0038999998942017555,0.07199999690055847,0.0010000000474974513,0.0,1050.0,770.0,6.800000190734863,700.0,34.0,87.0,4.248495101928711,-4.342805862426758,344.5
514,84.22709655761719,0.11999999731779099,10.729999542236328,0.6299999952316284,0.23999999463558197,0.36000001430511475,0.0,0.3799999952316284,1.9700000286102295,0.0560000017285347,0.006000000052154064,0.014000000432133675,0.9700000286102295,0.0,0.2199999988079071,0.0038999998942017555,0.07199999690055847,0.0010000000474974513,0.0,1050.0,770.0,6.800000190734863,700.0,38.0,75.0,4.094344615936279,-5.878135681152344,1404.0
515,84.22709655761719,0.11999999731779099,10.729999542236328,0.6299999952316284,0.23999999463558197,0.36000001430511475,0.0,0.3799999952316284,1.9700000286102295,0.0560000017285347,0.006000000052154064,0.014000000432133675,0.9700000286102295,0.0,0.2199999988079071,0.0038999998942017555,0.07199999690055847,0.0010000000474974513,0.0,1050.0,770.0,6.800000190734863,700.0,32.0,62.0,3.9120230674743652,-7.195437431335449,4072.0
516,84.22709655761719,0.11999999731779099,10.729999542236328,0.6299999952316284,0.23999999463558197,0.36000001430511475,0.0,0.3799999952316284,1.9700000286102295,0.0560000017285347,0.006000000052154064,0.014000000432133675,0.9700000286102295,0.0,0.2199999988079071,0.0038999998942017555,0.07199999690055847,0.0010000000474974513,0.0,1050.0,770.0,6.800000190734863,700.0,11.0,30.0,3.6888794898986816,-8.254828453063965,10226.7001953125
517,84.22709655761719,0.11999999731779099,10.729999542236328,0.6299999952316284,0.23999999463558197,0.36000001430511475,0.0,0.3799999952316284,1.9700000286102295,0.0560000017285347,0.006000000052154064,0.014000000432133675,0.9700000286102295,0.0,0.2199999988079071,0.0038999998942017555,0.07199999690055847,0.0010000000474974513,0.0,1050.0,770.0,6.800000190734863,700.0,11.0,27.0,3.4011974334716797,-9.567015647888184,31185.5
518,84.22709655761719,0.11999999731779099,10.729999542236328,0.6299999952316284,0.23999999463558197,0.36000001430511475,0.0,0.3799999952316284,1.9700000286102295,0.0560000017285347,0.006000000052154064,0.014000000432133675,0.9700000286102295,0.0,0.2199999988079071,0.0038999998942017555,0.07199999690055847,0.0010000000474974513,0.0,1050.0,770.0,6.800000190734863,750.0,34.0,94.0,4.094344615936279,-1.6094379425048828,24.299999237060547
519,84.22709655761719,0.11999999731779099,10.729999542236328,0.6299999952316284,0.23999999463558197,0.36000001430511475,0.0,0.3799999952316284,1.9700000286102295,0.0560000017285347,0.006000000052154064,0.014000000432133675,0.9700000286102295,0.0,0.2199999988079071,0.0038999998942017555,0.07199999690055847,0.0010000000474974513,0.0,1050.0,770.0,6.800000190734863,750.0,33.0,89.0,3.6888794898986816,-4.199705123901367,326.3999938964844
520,84.22709655761719,0.11999999731779099,10.729999542236328,0.6299999952316284,0.23999999463558197,0.36000001430511475,0.0,0.3799999952316284,1.9700000286102295,0.0560000017285347,0.006000000052154064,0.014000000432133675,0.9700000286102295,0.0,0.2199999988079071,0.0038999998942017555,0.07199999690055847,0.0010000000474974513,0.0,1050.0,770.0,6.800000190734863,750.0,36.0,88.0,3.5553481578826904,-4.828313827514648,579.0
521,84.22709655761719,0.11999999731779099,10.729999542236328,0.6299999952316284,0.23999999463558197,0.36000001430511475,0.0,0.3799999952316284,1.9700000286102295,0.0560000017285347,0.006000000052154064,0.014000000432133675,0.9700000286102295,0.0,0.2199999988079071,0.0038999998942017555,0.07199999690055847,0.0010000000474974513,0.0,1050.0,770.0,6.800000190734863,750.0,45.0,84.0,3.4011974334716797,-5.4491400718688965,1043.199951171875
522,84.22709655761719,0.11999999731779099,10.729999542236328,0.6299999952316284,0.23999999463558197,0.36000001430511475,0.0,0.3799999952316284,1.9700000286102295,0.0560000017285347,0.006000000052154064,0.014000000432133675,0.9700000286102295,0.0,0.2199999988079071,0.0038999998942017555,0.07199999690055847,0.0010000000474974513,0.0,1050.0,770.0,6.800000190734863,750.0,42.0,75.0,3.2188758850097656,-6.437751770019531,2332.60009765625
523,84.56559753417969,0.12999999523162842,10.649999618530273,0.6000000238418579,0.3100000023841858,0.36000001430511475,0.0,0.33000004291534424,1.8700000047683716,0.05000000074505806,0.007000000216066837,0.017000000923871994,0.8600000143051147,0.0,0.1899999976158142,0.002400000113993883,0.05700000002980232,0.0010000000474974513,0.0,1050.0,770.0,5.800000190734863,550.0,26.0,81.0,5.63478946685791,-4.892852306365967,416.8999938964844
524,84.56559753417969,0.12999999523162842,10.649999618530273,0.6000000238418579,0.3100000023841858,0.36000001430511475,0.0,0.33000004291534424,1.8700000047683716,0.05000000074505806,0.007000000216066837,0.017000000923871994,0.8600000143051147,0.0,0.1899999976158142,0.002400000113993883,0.05700000002980232,0.0010000000474974513,0.0,1050.0,770.0,5.800000190734863,550.0,24.0,80.0,5.5606818199157715,-6.377127170562744,2213.199951171875
525,84.56559753417969,0.12999999523162842,10.649999618530273,0.6000000238418579,0.3100000023841858,0.36000001430511475,0.0,0.33000004291534424,1.8700000047683716,0.05000000074505806,0.007000000216066837,0.017000000923871994,0.8600000143051147,0.0,0.1899999976158142,0.002400000113993883,0.05700000002980232,0.0010000000474974513,0.0,1050.0,770.0,5.800000190734863,550.0,22.0,78.0,5.521461009979248,-7.130898952484131,4177.10009765625
526,84.56559753417969,0.12999999523162842,10.649999618530273,0.6000000238418579,0.3100000023841858,0.36000001430511475,0.0,0.33000004291534424,1.8700000047683716,0.05000000074505806,0.007000000216066837,0.017000000923871994,0.8600000143051147,0.0,0.1899999976158142,0.002400000113993883,0.05700000002980232,0.0010000000474974513,0.0,1050.0,770.0,5.800000190734863,550.0,23.0,76.0,5.438079357147217,-9.028018951416016,19802.5
527,84.56559753417969,0.12999999523162842,10.649999618530273,0.6000000238418579,0.3100000023841858,0.36000001430511475,0.0,0.33000004291534424,1.8700000047683716,0.05000000074505806,0.007000000216066837,0.017000000923871994,0.8600000143051147,0.0,0.1899999976158142,0.002400000113993883,0.05700000002980232,0.0010000000474974513,0.0,1050.0,770.0,5.800000190734863,550.0,25.0,81.0,5.347107410430908,-10.319003105163574,18864.69921875
528,84.56559753417969,0.12999999523162842,10.649999618530273,0.6000000238418579,0.3100000023841858,0.36000001430511475,0.0,0.33000004291534424,1.8700000047683716,0.05000000074505806,0.007000000216066837,0.017000000923871994,0.8600000143051147,0.0,0.1899999976158142,0.002400000113993883,0.05700000002980232,0.0010000000474974513,0.0,1050.0,770.0,5.800000190734863,575.0,29.0,82.0,5.4806389808654785,-4.866535186767578,490.79998779296875
529,84.56559753417969,0.12999999523162842,10.649999618530273,0.6000000238418579,0.3100000023841858,0.36000001430511475,0.0,0.33000004291534424,1.8700000047683716,0.05000000074505806,0.007000000216066837,0.017000000923871994,0.8600000143051147,0.0,0.1899999976158142,0.002400000113993883,0.05700000002980232,0.0010000000474974513,0.0,1050.0,770.0,5.800000190734863,575.0,36.0,82.0,5.393627643585205,-6.074846267700195,1556.300048828125
530,84.56559753417969,0.12999999523162842,10.649999618530273,0.6000000238418579,0.3100000023841858,0.36000001430511475,0.0,0.33000004291534424,1.8700000047683716,0.05000000074505806,0.007000000216066837,0.017000000923871994,0.8600000143051147,0.0,0.1899999976158142,0.002400000113993883,0.05700000002980232,0.0010000000474974513,0.0,1050.0,770.0,5.800000190734863,575.0,28.0,76.0,5.2983174324035645,-8.180721282958984,8090.10009765625
531,84.56559753417969,0.12999999523162842,10.649999618530273,0.6000000238418579,0.3100000023841858,0.36000001430511475,0.0,0.33000004291534424,1.8700000047683716,0.05000000074505806,0.007000000216066837,0.017000000923871994,0.8600000143051147,0.0,0.1899999976158142,0.002400000113993883,0.05700000002980232,0.0010000000474974513,0.0,1050.0,770.0,5.800000190734863,575.0,21.0,64.0,5.247024059295654,-8.947976112365723,15541.400390625
532,84.56559753417969,0.12999999523162842,10.649999618530273,0.6000000238418579,0.3100000023841858,0.36000001430511475,0.0,0.33000004291534424,1.8700000047683716,0.05000000074505806,0.007000000216066837,0.017000000923871994,0.8600000143051147,0.0,0.1899999976158142,0.002400000113993883,0.05700000002980232,0.0010000000474974513,0.0,1050.0,770.0,5.800000190734863,575.0,18.0,58.0,5.192956924438477,-9.625855445861816,25137.599609375
533,84.56559753417969,0.12999999523162842,10.649999618530273,0.6000000238418579,0.3100000023841858,0.36000001430511475,0.0,0.33000004291534424,1.8700000047683716,0.05000000074505806,0.007000000216066837,0.017000000923871994,0.8600000143051147,0.0,0.1899999976158142,0.002400000113993883,0.05700000002980232,0.0010000000474974513,0.0,1050.0,770.0,5.800000190734863,575.0,19.0,50.0,5.135798454284668,-10.20459270477295,39310.5
534,84.56559753417969,0.12999999523162842,10.649999618530273,0.6000000238418579,0.3100000023841858,0.36000001430511475,0.0,0.33000004291534424,1.8700000047683716,0.05000000074505806,0.007000000216066837,0.017000000923871994,0.8600000143051147,0.0,0.1899999976158142,0.002400000113993883,0.05700000002980232,0.0010000000474974513,0.0,1050.0,770.0,5.800000190734863,575.0,18.0,46.0,5.075173854827881,-10.68001651763916,53010.30078125
535,84.56559753417969,0.12999999523162842,10.649999618530273,0.6000000238418579,0.3100000023841858,0.36000001430511475,0.0,0.33000004291534424,1.8700000047683716,0.05000000074505806,0.007000000216066837,0.017000000923871994,0.8600000143051147,0.0,0.1899999976158142,0.002400000113993883,0.05700000002980232,0.0010000000474974513,0.0,1050.0,770.0,5.800000190734863,600.0,26.0,83.0,5.347107410430908,-3.8167128562927246,186.5
536,84.56559753417969,0.12999999523162842,10.649999618530273,0.6000000238418579,0.3100000023841858,0.36000001430511475,0.0,0.33000004291534424,1.8700000047683716,0.05000000074505806,0.007000000216066837,0.017000000923871994,0.8600000143051147,0.0,0.1899999976158142,0.002400000113993883,0.05700000002980232,0.0010000000474974513,0.0,1050.0,770.0,5.800000190734863,600.0,25.0,80.0,5.247024059295654,-5.991464614868164,1334.699951171875
537,84.56559753417969,0.12999999523162842,10.649999618530273,0.6000000238418579,0.3100000023841858,0.36000001430511475,0.0,0.33000004291534424,1.8700000047683716,0.05000000074505806,0.007000000216066837,0.017000000923871994,0.8600000143051147,0.0,0.1899999976158142,0.002400000113993883,0.05700000002980232,0.0010000000474974513,0.0,1050.0,770.0,5.800000190734863,600.0,23.0,76.0,5.192956924438477,-7.002066135406494,2745.0
538,84.56559753417969,0.12999999523162842,10.649999618530273,0.6000000238418579,0.3100000023841858,0.36000001430511475,0.0,0.33000004291534424,1.8700000047683716,0.05000000074505806,0.007000000216066837,0.017000000923871994,0.8600000143051147,0.0,0.1899999976158142,0.002400000113993883,0.05700000002980232,0.0010000000474974513,0.0,1050.0,770.0,5.800000190734863,600.0,16.0,60.0,5.075173854827881,-8.294049263000488,7599.10009765625
539,84.56559753417969,0.12999999523162842,10.649999618530273,0.6000000238418579,0.3100000023841858,0.36000001430511475,0.0,0.33000004291534424,1.8700000047683716,0.05000000074505806,0.007000000216066837,0.017000000923871994,0.8600000143051147,0.0,0.1899999976158142,0.002400000113993883,0.05700000002980232,0.0010000000474974513,0.0,1050.0,770.0,5.800000190734863,600.0,15.0,39.0,4.9416422843933105,-9.610817909240723,22002.900390625
540,84.56559753417969,0.12999999523162842,10.649999618530273,0.6000000238418579,0.3100000023841858,0.36000001430511475,0.0,0.33000004291534424,1.8700000047683716,0.05000000074505806,0.007000000216066837,0.017000000923871994,0.8600000143051147,0.0,0.1899999976158142,0.002400000113993883,0.05700000002980232,0.0010000000474974513,0.0,1050.0,770.0,5.800000190734863,600.0,13.000000953674316,31.0,4.867534637451172,-10.2319917678833,26810.69921875
541,84.56559753417969,0.12999999523162842,10.649999618530273,0.6000000238418579,0.3100000023841858,0.36000001430511475,0.0,0.33000004291534424,1.8700000047683716,0.05000000074505806,0.007000000216066837,0.017000000923871994,0.8600000143051147,0.0,0.1899999976158142,0.002400000113993883,0.05700000002980232,0.0010000000474974513,0.0,1050.0,770.0,5.800000190734863,600.0,14.0,24.0,4.787491798400879,-10.448214530944824,33459.8984375
542,84.56559753417969,0.12999999523162842,10.649999618530273,0.6000000238418579,0.3100000023841858,0.36000001430511475,0.0,0.33000004291534424,1.8700000047683716,0.05000000074505806,0.007000000216066837,0.017000000923871994,0.8600000143051147,0.0,0.1899999976158142,0.002400000113993883,0.05700000002980232,0.0010000000474974513,0.0,1050.0,770.0,5.800000190734863,600.0,11.0,15.0,4.7004804611206055,-10.871071815490723,42005.1015625
543,84.56559753417969,0.12999999523162842,10.649999618530273,0.6000000238418579,0.3100000023841858,0.36000001430511475,0.0,0.33000004291534424,1.8700000047683716,0.05000000074505806,0.007000000216066837,0.017000000923871994,0.8600000143051147,0.0,0.1899999976158142,0.002400000113993883,0.05700000002980232,0.0010000000474974513,0.0,1050.0,770.0,5.800000190734863,600.0,11.0,13.0,4.499809741973877,-11.913402557373047,68911.796875
544,84.56559753417969,0.12999999523162842,10.649999618530273,0.6000000238418579,0.3100000023841858,0.36000001430511475,0.0,0.33000004291534424,1.8700000047683716,0.05000000074505806,0.007000000216066837,0.017000000923871994,0.8600000143051147,0.0,0.1899999976158142,0.002400000113993883,0.05700000002980232,0.0010000000474974513,0.0,1050.0,770.0,5.800000190734863,625.0,24.0,80.0,5.075173854827881,-5.067205429077148,557.0
545,84.56559753417969,0.12999999523162842,10.649999618530273,0.6000000238418579,0.3100000023841858,0.36000001430511475,0.0,0.33000004291534424,1.8700000047683716,0.05000000074505806,0.007000000216066837,0.017000000923871994,0.8600000143051147,0.0,0.1899999976158142,0.002400000113993883,0.05700000002980232,0.0010000000474974513,0.0,1050.0,770.0,5.800000190734863,625.0,26.0,61.0,4.867534637451172,-7.929406642913818,4782.2998046875
546,84.56559753417969,0.12999999523162842,10.649999618530273,0.6000000238418579,0.3100000023841858,0.36000001430511475,0.0,0.33000004291534424,1.8700000047683716,0.05000000074505806,0.007000000216066837,0.017000000923871994,0.8600000143051147,0.0,0.1899999976158142,0.002400000113993883,0.05700000002980232,0.0010000000474974513,0.0,1050.0,770.0,5.800000190734863,625.0,13.000000953674316,30.0,4.7004804611206055,-8.804875373840332,10338.2001953125
547,84.56559753417969,0.12999999523162842,10.649999618530273,0.6000000238418579,0.3100000023841858,0.36000001430511475,0.0,0.33000004291534424,1.8700000047683716,0.05000000074505806,0.007000000216066837,0.017000000923871994,0.8600000143051147,0.0,0.1899999976158142,0.002400000113993883,0.05700000002980232,0.0010000000474974513,0.0,1050.0,770.0,5.800000190734863,625.0,10.0,12.0,4.499809741973877,-9.903487205505371,24181.69921875
548,84.56559753417969,0.12999999523162842,10.649999618530273,0.6000000238418579,0.3100000023841858,0.36000001430511475,0.0,0.33000004291534424,1.8700000047683716,0.05000000074505806,0.007000000216066837,0.017000000923871994,0.8600000143051147,0.0,0.1899999976158142,0.002400000113993883,0.05700000002980232,0.0010000000474974513,0.0,1050.0,770.0,5.800000190734863,625.0,8.0,9.0,4.248495101928711,-10.925138473510742,55595.3984375
549,84.56559753417969,0.12999999523162842,10.649999618530273,0.6000000238418579,0.3100000023841858,0.36000001430511475,0.0,0.33000004291534424,1.8700000047683716,0.05000000074505806,0.007000000216066837,0.017000000923871994,0.8600000143051147,0.0,0.1899999976158142,0.002400000113993883,0.05700000002980232,0.0010000000474974513,0.0,1050.0,770.0,5.800000190734863,650.0,27.0,81.0,4.9416422843933105,-4.268697738647461,288.5
550,84.56559753417969,0.12999999523162842,10.649999618530273,0.6000000238418579,0.3100000023841858,0.36000001430511475,0.0,0.33000004291534424,1.8700000047683716,0.05000000074505806,0.007000000216066837,0.017000000923871994,0.8600000143051147,0.0,0.1899999976158142,0.002400000113993883,0.05700000002980232,0.0010000000474974513,0.0,1050.0,770.0,5.800000190734863,650.0,23.0,66.0,4.787491798400879,-5.843044757843018,1004.4000244140625
551,84.56559753417969,0.12999999523162842,10.649999618530273,0.6000000238418579,0.3100000023841858,0.36000001430511475,0.0,0.33000004291534424,1.8700000047683716,0.05000000074505806,0.007000000216066837,0.017000000923871994,0.8600000143051147,0.0,0.1899999976158142,0.002400000113993883,0.05700000002980232,0.0010000000474974513,0.0,1050.0,770.0,5.800000190734863,650.0,22.0,55.0,4.7004804611206055,-6.64539098739624,1933.5999755859375
552,84.56559753417969,0.12999999523162842,10.649999618530273,0.6000000238418579,0.3100000023841858,0.36000001430511475,0.0,0.33000004291534424,1.8700000047683716,0.05000000074505806,0.007000000216066837,0.017000000923871994,0.8600000143051147,0.0,0.1899999976158142,0.002400000113993883,0.05700000002980232,0.0010000000474974513,0.0,1050.0,770.0,5.800000190734863,650.0,23.0,35.0,4.499809741973877,-8.047189712524414,5720.89990234375
553,84.56559753417969,0.12999999523162842,10.649999618530273,0.6000000238418579,0.3100000023841858,0.36000001430511475,0.0,0.33000004291534424,1.8700000047683716,0.05000000074505806,0.007000000216066837,0.017000000923871994,0.8600000143051147,0.0,0.1899999976158142,0.002400000113993883,0.05700000002980232,0.0010000000474974513,0.0,1050.0,770.0,5.800000190734863,650.0,13.000000953674316,18.999996185302734,4.382026672363281,-8.622553825378418,10713.0
554,84.56559753417969,0.12999999523162842,10.649999618530273,0.6000000238418579,0.3100000023841858,0.36000001430511475,0.0,0.33000004291534424,1.8700000047683716,0.05000000074505806,0.007000000216066837,0.017000000923871994,0.8600000143051147,0.0,0.1899999976158142,0.002400000113993883,0.05700000002980232,0.0010000000474974513,0.0,1050.0,770.0,5.800000190734863,650.0,7.0,10.0,4.248495101928711,-9.115030288696289,18158.30078125
555,84.56559753417969,0.12999999523162842,10.649999618530273,0.6000000238418579,0.3100000023841858,0.36000001430511475,0.0,0.33000004291534424,1.8700000047683716,0.05000000074505806,0.007000000216066837,0.017000000923871994,0.8600000143051147,0.0,0.1899999976158142,0.002400000113993883,0.05700000002980232,0.0010000000474974513,0.0,1050.0,770.0,5.800000190734863,650.0,8.0,11.0,4.094344615936279,-9.903487205505371,34222.80078125
556,84.56559753417969,0.12999999523162842,10.649999618530273,0.6000000238418579,0.3100000023841858,0.36000001430511475,0.0,0.33000004291534424,1.8700000047683716,0.05000000074505806,0.007000000216066837,0.017000000923871994,0.8600000143051147,0.0,0.1899999976158142,0.002400000113993883,0.05700000002980232,0.0010000000474974513,0.0,1050.0,770.0,5.800000190734863,650.0,12.0,12.0,3.9120230674743652,-10.770988464355469,62361.1015625
557,84.56559753417969,0.12999999523162842,10.649999618530273,0.6000000238418579,0.3100000023841858,0.36000001430511475,0.0,0.33000004291534424,1.8700000047683716,0.05000000074505806,0.007000000216066837,0.017000000923871994,0.8600000143051147,0.0,0.1899999976158142,0.002400000113993883,0.05700000002980232,0.0010000000474974513,0.0,1050.0,770.0,5.800000190734863,675.0,29.0,81.0,4.7004804611206055,-3.6888794898986816,192.3000030517578
558,84.56559753417969,0.12999999523162842,10.649999618530273,0.6000000238418579,0.3100000023841858,0.36000001430511475,0.0,0.33000004291534424,1.8700000047683716,0.05000000074505806,0.007000000216066837,0.017000000923871994,0.8600000143051147,0.0,0.1899999976158142,0.002400000113993883,0.05700000002980232,0.0010000000474974513,0.0,1050.0,770.0,5.800000190734863,675.0,21.0,61.0,4.499809741973877,-5.952243804931641,1098.199951171875
559,84.56559753417969,0.12999999523162842,10.649999618530273,0.6000000238418579,0.3100000023841858,0.36000001430511475,0.0,0.33000004291534424,1.8700000047683716,0.05000000074505806,0.007000000216066837,0.017000000923871994,0.8600000143051147,0.0,0.1899999976158142,0.002400000113993883,0.05700000002980232,0.0010000000474974513,0.0,1050.0,770.0,5.800000190734863,675.0,20.0,30.0,4.248495101928711,-7.4020514488220215,4516.2001953125
560,84.56559753417969,0.12999999523162842,10.649999618530273,0.6000000238418579,0.3100000023841858,0.36000001430511475,0.0,0.33000004291534424,1.8700000047683716,0.05000000074505806,0.007000000216066837,0.017000000923871994,0.8600000143051147,0.0,0.1899999976158142,0.002400000113993883,0.05700000002980232,0.0010000000474974513,0.0,1050.0,770.0,5.800000190734863,675.0,11.0,14.0,4.094344615936279,-5.6839799880981445,9343.400390625
561,84.56559753417969,0.12999999523162842,10.649999618530273,0.6000000238418579,0.3100000023841858,0.36000001430511475,0.0,0.33000004291534424,1.8700000047683716,0.05000000074505806,0.007000000216066837,0.017000000923871994,0.8600000143051147,0.0,0.1899999976158142,0.002400000113993883,0.05700000002980232,0.0010000000474974513,0.0,1050.0,770.0,5.800000190734863,675.0,7.0,9.0,3.9120230674743652,-8.873867988586426,15262.900390625
562,84.56559753417969,0.12999999523162842,10.649999618530273,0.6000000238418579,0.3100000023841858,0.36000001430511475,0.0,0.33000004291534424,1.8700000047683716,0.05000000074505806,0.007000000216066837,0.017000000923871994,0.8600000143051147,0.0,0.1899999976158142,0.002400000113993883,0.05700000002980232,0.0010000000474974513,0.0,1050.0,770.0,5.800000190734863,675.0,6.0,10.0,3.6888794898986816,-10.101938247680664,42778.0
563,84.56559753417969,0.12999999523162842,10.649999618530273,0.6000000238418579,0.3100000023841858,0.36000001430511475,0.0,0.33000004291534424,1.8700000047683716,0.05000000074505806,0.007000000216066837,0.017000000923871994,0.8600000143051147,0.0,0.1899999976158142,0.002400000113993883,0.05700000002980232,0.0010000000474974513,0.0,1050.0,770.0,5.800000190734863,700.0,31.0,88.0,4.499809741973877,-2.617295742034912,56.70000076293945
564,84.56559753417969,0.12999999523162842,10.649999618530273,0.6000000238418579,0.3100000023841858,0.36000001430511475,0.0,0.33000004291534424,1.8700000047683716,0.05000000074505806,0.007000000216066837,0.017000000923871994,0.8600000143051147,0.0,0.1899999976158142,0.002400000113993883,0.05700000002980232,0.0010000000474974513,0.0,1050.0,770.0,5.800000190734863,700.0,21.0,61.0,4.248495101928711,-4.976233959197998,566.7999877929688
565,84.56559753417969,0.12999999523162842,10.649999618530273,0.6000000238418579,0.3100000023841858,0.36000001430511475,0.0,0.33000004291534424,1.8700000047683716,0.05000000074505806,0.007000000216066837,0.017000000923871994,0.8600000143051147,0.0,0.1899999976158142,0.002400000113993883,0.05700000002980232,0.0010000000474974513,0.0,1050.0,770.0,5.800000190734863,700.0,25.0,46.0,4.094344615936279,-5.952243804931641,1431.800048828125
566,84.56559753417969,0.12999999523162842,10.649999618530273,0.6000000238418579,0.3100000023841858,0.36000001430511475,0.0,0.33000004291534424,1.8700000047683716,0.05000000074505806,0.007000000216066837,0.017000000923871994,0.8600000143051147,0.0,0.1899999976158142,0.002400000113993883,0.05700000002980232,0.0010000000474974513,0.0,1050.0,770.0,5.800000190734863,700.0,15.0,18.999996185302734,3.9120230674743652,-7.024289131164551,3962.300048828125
567,84.56559753417969,0.12999999523162842,10.649999618530273,0.6000000238418579,0.3100000023841858,0.36000001430511475,0.0,0.33000004291534424,1.8700000047683716,0.05000000074505806,0.007000000216066837,0.017000000923871994,0.8600000143051147,0.0,0.1899999976158142,0.002400000113993883,0.05700000002980232,0.0010000000474974513,0.0,1050.0,770.0,5.800000190734863,700.0,15.0,18.999996185302734,3.6888794898986816,-8.334871292114258,11092.7001953125
568,84.56559753417969,0.12999999523162842,10.649999618530273,0.6000000238418579,0.3100000023841858,0.36000001430511475,0.0,0.33000004291534424,1.8700000047683716,0.05000000074505806,0.007000000216066837,0.017000000923871994,0.8600000143051147,0.0,0.1899999976158142,0.002400000113993883,0.05700000002980232,0.0010000000474974513,0.0,1050.0,770.0,5.800000190734863,700.0,11.0,10.0,3.4011974334716797,-9.372859001159668,24738.599609375
569,84.56559753417969,0.12999999523162842,10.649999618530273,0.6000000238418579,0.3100000023841858,0.36000001430511475,0.0,0.33000004291534424,1.8700000047683716,0.05000000074505806,0.007000000216066837,0.017000000923871994,0.8600000143051147,0.0,0.1899999976158142,0.002400000113993883,0.05700000002980232,0.0010000000474974513,0.0,1050.0,770.0,5.800000190734863,750.0,41.0,83.0,3.6888794898986816,-4.017383575439453,239.39999389648438
570,84.56559753417969,0.12999999523162842,10.649999618530273,0.6000000238418579,0.3100000023841858,0.36000001430511475,0.0,0.33000004291534424,1.8700000047683716,0.05000000074505806,0.007000000216066837,0.017000000923871994,0.8600000143051147,0.0,0.1899999976158142,0.002400000113993883,0.05700000002980232,0.0010000000474974513,0.0,1050.0,770.0,5.800000190734863,750.0,31.0,53.0,3.4011974334716797,-5.572754383087158,1017.7000122070312
571,84.56559753417969,0.12999999523162842,10.649999618530273,0.6000000238418579,0.3100000023841858,0.36000001430511475,0.0,0.33000004291534424,1.8700000047683716,0.05000000074505806,0.007000000216066837,0.017000000923871994,0.8600000143051147,0.0,0.1899999976158142,0.002400000113993883,0.05700000002980232,0.0010000000474974513,0.0,1050.0,770.0,5.800000190734863,750.0,26.0,30.0,2.995732307434082,-7.208860397338867,4209.2001953125
572,86.8760986328125,0.11999999731779099,11.800000190734863,0.41999998688697815,0.4300000071525574,0.1899999976158142,0.0,0.05000007152557373,0.0,0.0,0.023000000044703484,0.02199999988079071,0.05000000074505806,0.0,0.0,0.0,0.014899998903274536,0.004000000189989805,0.0,950.0,650.0,5.800000190734863,450.0,33.0,81.0,5.921578407287598,-3.1535563468933105,132.3000030517578
573,86.8760986328125,0.11999999731779099,11.800000190734863,0.41999998688697815,0.4300000071525574,0.1899999976158142,0.0,0.05000007152557373,0.0,0.0,0.023000000044703484,0.02199999988079071,0.05000000074505806,0.0,0.0,0.0,0.014899998903274536,0.004000000189989805,0.0,950.0,650.0,5.800000190734863,450.0,35.0,83.0,5.80814266204834,-4.684213161468506,746.0999755859375
574,86.8760986328125,0.11999999731779099,11.800000190734863,0.41999998688697815,0.4300000071525574,0.1899999976158142,0.0,0.05000007152557373,0.0,0.0,0.023000000044703484,0.02199999988079071,0.05000000074505806,0.0,0.0,0.0,0.014899998903274536,0.004000000189989805,0.0,950.0,650.0,5.800000190734863,450.0,35.0,84.0,5.683579921722412,-7.6069207191467285,11638.5
575,86.8760986328125,0.11999999731779099,11.800000190734863,0.41999998688697815,0.4300000071525574,0.1899999976158142,0.0,0.05000007152557373,0.0,0.0,0.023000000044703484,0.02199999988079071,0.05000000074505806,0.0,0.0,0.0,0.014899998903274536,0.004000000189989805,0.0,950.0,650.0,5.800000190734863,450.0,24.0,83.0,5.579730033874512,-10.319003105163574,88891.296875
576,86.8760986328125,0.11999999731779099,11.800000190734863,0.41999998688697815,0.4300000071525574,0.1899999976158142,0.0,0.05000007152557373,0.0,0.0,0.023000000044703484,0.02199999988079071,0.05000000074505806,0.0,0.0,0.0,0.014899998903274536,0.004000000189989805,0.0,950.0,650.0,5.800000190734863,500.0,36.0,87.0,5.459585666656494,-5.131109237670898,1047.9000244140625
577,86.8760986328125,0.11999999731779099,11.800000190734863,0.41999998688697815,0.4300000071525574,0.1899999976158142,0.0,0.05000007152557373,0.0,0.0,0.023000000044703484,0.02199999988079071,0.05000000074505806,0.0,0.0,0.0,0.014899998903274536,0.004000000189989805,0.0,950.0,650.0,5.800000190734863,500.0,35.0,86.0,5.375278472900391,-6.419175148010254,3201.699951171875
578,86.8760986328125,0.11999999731779099,11.800000190734863,0.41999998688697815,0.4300000071525574,0.1899999976158142,0.0,0.05000007152557373,0.0,0.0,0.023000000044703484,0.02199999988079071,0.05000000074505806,0.0,0.0,0.0,0.014899998903274536,0.004000000189989805,0.0,950.0,650.0,5.800000190734863,500.0,32.0,83.0,5.2781147956848145,-7.784825325012207,11451.7001953125
579,86.8760986328125,0.11999999731779099,11.800000190734863,0.41999998688697815,0.4300000071525574,0.1899999976158142,0.0,0.05000007152557373,0.0,0.0,0.023000000044703484,0.02199999988079071,0.05000000074505806,0.0,0.0,0.0,0.014899998903274536,0.004000000189989805,0.0,950.0,650.0,5.800000190734863,500.0,27.0,80.0,5.176149845123291,-8.584402084350586,20424.19921875
580,86.8760986328125,0.11999999731779099,11.800000190734863,0.41999998688697815,0.4300000071525574,0.1899999976158142,0.0,0.05000007152557373,0.0,0.0,0.023000000044703484,0.02199999988079071,0.05000000074505806,0.0,0.0,0.0,0.014899998903274536,0.004000000189989805,0.0,950.0,650.0,5.800000190734863,550.0,57.0,88.0,4.919981002807617,-6.03646183013916,2012.5
581,86.51029968261719,0.11999999731779099,12.100000381469727,0.46000000834465027,0.4099999964237213,0.23000000417232513,0.0,0.04000002145767212,0.0,0.0,0.03199999779462814,0.019999999552965164,0.05999999865889549,0.0,0.0,0.0,0.013700000941753387,0.004000000189989805,0.0,950.0,650.0,5.599999904632568,450.0,37.0,82.0,5.80814266204834,-4.474142074584961,630.9000244140625
582,86.51029968261719,0.11999999731779099,12.100000381469727,0.46000000834465027,0.4099999964237213,0.23000000417232513,0.0,0.04000002145767212,0.0,0.0,0.03199999779462814,0.019999999552965164,0.05999999865889549,0.0,0.0,0.0,0.013700000941753387,0.004000000189989805,0.0,950.0,650.0,5.599999904632568,450.0,33.0,84.0,5.683579921722412,-6.907755374908447,6441.10009765625
583,86.51029968261719,0.11999999731779099,12.100000381469727,0.46000000834465027,0.4099999964237213,0.23000000417232513,0.0,0.04000002145767212,0.0,0.0,0.03199999779462814,0.019999999552965164,0.05999999865889549,0.0,0.0,0.0,0.013700000941753387,0.004000000189989805,0.0,950.0,650.0,5.599999904632568,450.0,29.0,82.0,5.579730033874512,-9.93394660949707,87950.0
