Repository: mamunm/UQ_AL

# UQ_AL
Uncertainty quantification and active learning for materials science

File: data/chrome.csv (part 7 of 9)
,Fe,C,Cr,Mn,Si,Ni,Co,Mo,W,Nb,Al,P,Cu,Ti,V,B,N,S,Zr,Normal,Temper1,AGS No.,CT_Temp,CT_EL,CT_RA,log_CT_CS,log_CT_MCR,CT_RT
584,86.51029968261719,0.11999999731779099,12.100000381469727,0.46000000834465027,0.4099999964237213,0.23000000417232513,0.0,0.04000002145767212,0.0,0.0,0.03199999779462814,0.019999999552965164,0.05999999865889549,0.0,0.0,0.0,0.013700000941753387,0.004000000189989805,0.0,950.0,650.0,5.599999904632568,450.0,38.0,71.0,5.459585666656494,-12.049068450927734,297588.6875
585,86.51029968261719,0.11999999731779099,12.100000381469727,0.46000000834465027,0.4099999964237213,0.23000000417232513,0.0,0.04000002145767212,0.0,0.0,0.03199999779462814,0.019999999552965164,0.05999999865889549,0.0,0.0,0.0,0.013700000941753387,0.004000000189989805,0.0,950.0,650.0,5.599999904632568,500.0,36.0,85.0,5.459585666656494,-5.195760726928711,1090.199951171875
586,86.51029968261719,0.11999999731779099,12.100000381469727,0.46000000834465027,0.4099999964237213,0.23000000417232513,0.0,0.04000002145767212,0.0,0.0,0.03199999779462814,0.019999999552965164,0.05999999865889549,0.0,0.0,0.0,0.013700000941753387,0.004000000189989805,0.0,950.0,650.0,5.599999904632568,500.0,39.0,85.0,5.375278472900391,-6.437751770019531,3748.10009765625
587,86.51029968261719,0.11999999731779099,12.100000381469727,0.46000000834465027,0.4099999964237213,0.23000000417232513,0.0,0.04000002145767212,0.0,0.0,0.03199999779462814,0.019999999552965164,0.05999999865889549,0.0,0.0,0.0,0.013700000941753387,0.004000000189989805,0.0,950.0,650.0,5.599999904632568,500.0,28.0,83.0,5.2781147956848145,-7.742465972900391,10360.400390625
588,86.51029968261719,0.11999999731779099,12.100000381469727,0.46000000834465027,0.4099999964237213,0.23000000417232513,0.0,0.04000002145767212,0.0,0.0,0.03199999779462814,0.019999999552965164,0.05999999865889549,0.0,0.0,0.0,0.013700000941753387,0.004000000189989805,0.0,950.0,650.0,5.599999904632568,500.0,28.0,72.0,5.176149845123291,-8.804875373840332,29213.19921875
589,86.51029968261719,0.11999999731779099,12.100000381469727,0.46000000834465027,0.4099999964237213,0.23000000417232513,0.0,0.04000002145767212,0.0,0.0,0.03199999779462814,0.019999999552965164,0.05999999865889549,0.0,0.0,0.0,0.013700000941753387,0.004000000189989805,0.0,950.0,650.0,5.599999904632568,550.0,41.0,86.0,4.919981002807617,-5.064035892486572,934.5
590,86.51029968261719,0.11999999731779099,12.100000381469727,0.46000000834465027,0.4099999964237213,0.23000000417232513,0.0,0.04000002145767212,0.0,0.0,0.03199999779462814,0.019999999552965164,0.05999999865889549,0.0,0.0,0.0,0.013700000941753387,0.004000000189989805,0.0,950.0,650.0,5.599999904632568,550.0,34.0,78.0,4.919981002807617,-5.757183074951172,1641.699951171875
591,86.51029968261719,0.11999999731779099,12.100000381469727,0.46000000834465027,0.4099999964237213,0.23000000417232513,0.0,0.04000002145767212,0.0,0.0,0.03199999779462814,0.019999999552965164,0.05999999865889549,0.0,0.0,0.0,0.013700000941753387,0.004000000189989805,0.0,950.0,650.0,5.599999904632568,550.0,32.0,75.0,4.919981002807617,-6.297989845275879,2173.300048828125
592,86.79830169677734,0.14000000059604645,12.0,0.46000000834465027,0.3100000023841858,0.15000000596046448,0.0,0.04000002145767212,0.0,0.0,0.00800000037997961,0.01899999938905239,0.05000000074505806,0.0,0.0,0.0,0.016699999570846558,0.00800000037997961,0.0,950.0,650.0,5.199999809265137,450.0,38.0,83.0,5.80814266204834,-4.4063191413879395,638.2999877929688
593,86.79830169677734,0.14000000059604645,12.0,0.46000000834465027,0.3100000023841858,0.15000000596046448,0.0,0.04000002145767212,0.0,0.0,0.00800000037997961,0.01899999938905239,0.05000000074505806,0.0,0.0,0.0,0.016699999570846558,0.00800000037997961,0.0,950.0,650.0,5.199999809265137,450.0,30.0,85.0,5.683579921722412,-6.630123615264893,5199.39990234375
594,86.79830169677734,0.14000000059604645,12.0,0.46000000834465027,0.3100000023841858,0.15000000596046448,0.0,0.04000002145767212,0.0,0.0,0.00800000037997961,0.01899999938905239,0.05000000074505806,0.0,0.0,0.0,0.016699999570846558,0.00800000037997961,0.0,950.0,650.0,5.199999809265137,450.0,33.0,85.0,5.579730033874512,-8.785072326660156,34111.19921875
595,86.79830169677734,0.14000000059604645,12.0,0.46000000834465027,0.3100000023841858,0.15000000596046448,0.0,0.04000002145767212,0.0,0.0,0.00800000037997961,0.01899999938905239,0.05000000074505806,0.0,0.0,0.0,0.016699999570846558,0.00800000037997961,0.0,950.0,650.0,5.199999809265137,450.0,30.0,84.0,5.459585666656494,-10.724468231201172,132112.40625
596,86.79830169677734,0.14000000059604645,12.0,0.46000000834465027,0.3100000023841858,0.15000000596046448,0.0,0.04000002145767212,0.0,0.0,0.00800000037997961,0.01899999938905239,0.05000000074505806,0.0,0.0,0.0,0.016699999570846558,0.00800000037997961,0.0,950.0,650.0,5.199999809265137,500.0,39.0,88.0,5.459585666656494,-4.366153240203857,609.7999877929688
597,86.79830169677734,0.14000000059604645,12.0,0.46000000834465027,0.3100000023841858,0.15000000596046448,0.0,0.04000002145767212,0.0,0.0,0.00800000037997961,0.01899999938905239,0.05000000074505806,0.0,0.0,0.0,0.016699999570846558,0.00800000037997961,0.0,950.0,650.0,5.199999809265137,500.0,34.0,88.0,5.375278472900391,-5.467920303344727,1598.300048828125
598,86.79830169677734,0.14000000059604645,12.0,0.46000000834465027,0.3100000023841858,0.15000000596046448,0.0,0.04000002145767212,0.0,0.0,0.00800000037997961,0.01899999938905239,0.05000000074505806,0.0,0.0,0.0,0.016699999570846558,0.00800000037997961,0.0,950.0,650.0,5.199999809265137,500.0,33.0,90.0,5.2781147956848145,-6.7855377197265625,5252.60009765625
599,86.79830169677734,0.14000000059604645,12.0,0.46000000834465027,0.3100000023841858,0.15000000596046448,0.0,0.04000002145767212,0.0,0.0,0.00800000037997961,0.01899999938905239,0.05000000074505806,0.0,0.0,0.0,0.016699999570846558,0.00800000037997961,0.0,950.0,650.0,5.199999809265137,500.0,61.0,91.0,5.176149845123291,-7.35717248916626,9884.400390625
600,86.79830169677734,0.14000000059604645,12.0,0.46000000834465027,0.3100000023841858,0.15000000596046448,0.0,0.04000002145767212,0.0,0.0,0.00800000037997961,0.01899999938905239,0.05000000074505806,0.0,0.0,0.0,0.016699999570846558,0.00800000037997961,0.0,950.0,650.0,5.199999809265137,550.0,43.0,92.0,4.919981002807617,-4.83710241317749,915.0999755859375
601,86.1094970703125,0.14000000059604645,11.779999732971191,0.6700000166893005,0.5,0.3199999928474426,0.0,0.18000000715255737,0.0,0.0,0.035999998450279236,0.027000000700354576,0.20999999344348907,0.0,0.0,0.0,0.017500000074505806,0.009999999776482582,0.0,970.0,750.0,6.900000095367432,450.0,32.0,76.0,5.921578407287598,-0.7830719947814941,18.799999237060547
602,86.1094970703125,0.14000000059604645,11.779999732971191,0.6700000166893005,0.5,0.3199999928474426,0.0,0.18000000715255737,0.0,0.0,0.035999998450279236,0.027000000700354576,0.20999999344348907,0.0,0.0,0.0,0.017500000074505806,0.009999999776482582,0.0,970.0,750.0,6.900000095367432,450.0,29.0,75.0,5.80814266204834,-3.5065579414367676,298.0
603,86.1094970703125,0.14000000059604645,11.779999732971191,0.6700000166893005,0.5,0.3199999928474426,0.0,0.18000000715255737,0.0,0.0,0.035999998450279236,0.027000000700354576,0.20999999344348907,0.0,0.0,0.0,0.017500000074505806,0.009999999776482582,0.0,970.0,750.0,6.900000095367432,450.0,21.0,74.0,5.683579921722412,-11.390707969665527,51240.3984375
604,86.1094970703125,0.14000000059604645,11.779999732971191,0.6700000166893005,0.5,0.3199999928474426,0.0,0.18000000715255737,0.0,0.0,0.035999998450279236,0.027000000700354576,0.20999999344348907,0.0,0.0,0.0,0.017500000074505806,0.009999999776482582,0.0,970.0,750.0,6.900000095367432,450.0,27.0,76.0,5.579730033874512,-12.356895446777344,92775.703125
605,86.1094970703125,0.14000000059604645,11.779999732971191,0.6700000166893005,0.5,0.3199999928474426,0.0,0.18000000715255737,0.0,0.0,0.035999998450279236,0.027000000700354576,0.20999999344348907,0.0,0.0,0.0,0.017500000074505806,0.009999999776482582,0.0,970.0,750.0,6.900000095367432,450.0,30.0,76.0,5.459585666656494,-13.747852325439453,120374.5
606,86.1094970703125,0.14000000059604645,11.779999732971191,0.6700000166893005,0.5,0.3199999928474426,0.0,0.18000000715255737,0.0,0.0,0.035999998450279236,0.027000000700354576,0.20999999344348907,0.0,0.0,0.0,0.017500000074505806,0.009999999776482582,0.0,970.0,750.0,6.900000095367432,500.0,37.0,82.0,5.375278472900391,-3.958066940307617,429.29998779296875
607,86.1094970703125,0.14000000059604645,11.779999732971191,0.6700000166893005,0.5,0.3199999928474426,0.0,0.18000000715255737,0.0,0.0,0.035999998450279236,0.027000000700354576,0.20999999344348907,0.0,0.0,0.0,0.017500000074505806,0.009999999776482582,0.0,970.0,750.0,6.900000095367432,500.0,41.0,83.0,5.176149845123291,-6.128430366516113,2313.800048828125
608,85.72959899902344,0.11999999731779099,12.380000114440918,0.7099999785423279,0.47999998927116394,0.3100000023841858,0.0,0.09000003337860107,0.0,0.0,0.03799999877810478,0.026000000536441803,0.09000000357627869,0.0,0.0,0.0,0.01940000057220459,0.007000000216066837,0.0,970.0,750.0,7.0,450.0,34.0,77.0,5.80814266204834,-0.016129016876220703,11.5
609,85.72959899902344,0.11999999731779099,12.380000114440918,0.7099999785423279,0.47999998927116394,0.3100000023841858,0.0,0.09000003337860107,0.0,0.0,0.03799999877810478,0.026000000536441803,0.09000000357627869,0.0,0.0,0.0,0.01940000057220459,0.007000000216066837,0.0,970.0,750.0,7.0,450.0,30.0,79.0,5.579730033874512,-7.403692245483398,5952.5
610,85.72959899902344,0.11999999731779099,12.380000114440918,0.7099999785423279,0.47999998927116394,0.3100000023841858,0.0,0.09000003337860107,0.0,0.0,0.03799999877810478,0.026000000536441803,0.09000000357627869,0.0,0.0,0.0,0.01940000057220459,0.007000000216066837,0.0,970.0,750.0,7.0,450.0,24.0,77.0,5.459585666656494,-9.819146156311035,14286.400390625
611,85.72959899902344,0.11999999731779099,12.380000114440918,0.7099999785423279,0.47999998927116394,0.3100000023841858,0.0,0.09000003337860107,0.0,0.0,0.03799999877810478,0.026000000536441803,0.09000000357627869,0.0,0.0,0.0,0.01940000057220459,0.007000000216066837,0.0,970.0,750.0,7.0,450.0,26.0,77.0,5.2781147956848145,-11.974961280822754,33104.80078125
612,86.4977035522461,0.11999999731779099,11.800000190734863,0.6600000262260437,0.20999999344348907,0.4099999964237213,0.0,0.12999999523162842,0.0,0.0,0.0020000003278255463,0.02800000086426735,0.10000000149011612,0.0,0.0,0.0,0.03929999843239784,0.003000000026077032,0.0,970.0,750.0,5.599999904632568,450.0,31.0,78.0,5.80814266204834,-4.022954940795898,306.5
613,86.4977035522461,0.11999999731779099,11.800000190734863,0.6600000262260437,0.20999999344348907,0.4099999964237213,0.0,0.12999999523162842,0.0,0.0,0.0020000003278255463,0.02800000086426735,0.10000000149011612,0.0,0.0,0.0,0.03929999843239784,0.003000000026077032,0.0,970.0,750.0,5.599999904632568,450.0,26.0,79.0,5.683579921722412,-9.971766471862793,17263.400390625
614,86.4977035522461,0.11999999731779099,11.800000190734863,0.6600000262260437,0.20999999344348907,0.4099999964237213,0.0,0.12999999523162842,0.0,0.0,0.0020000003278255463,0.02800000086426735,0.10000000149011612,0.0,0.0,0.0,0.03929999843239784,0.003000000026077032,0.0,970.0,750.0,5.599999904632568,450.0,30.0,81.0,5.579730033874512,-11.373163223266602,34045.3984375
615,86.4977035522461,0.11999999731779099,11.800000190734863,0.6600000262260437,0.20999999344348907,0.4099999964237213,0.0,0.12999999523162842,0.0,0.0,0.0020000003278255463,0.02800000086426735,0.10000000149011612,0.0,0.0,0.0,0.03929999843239784,0.003000000026077032,0.0,970.0,750.0,5.599999904632568,450.0,35.0,82.0,5.459585666656494,-12.20407485961914,55868.80078125
616,86.4977035522461,0.11999999731779099,11.800000190734863,0.6600000262260437,0.20999999344348907,0.4099999964237213,0.0,0.12999999523162842,0.0,0.0,0.0020000003278255463,0.02800000086426735,0.10000000149011612,0.0,0.0,0.0,0.03929999843239784,0.003000000026077032,0.0,970.0,750.0,5.599999904632568,450.0,30.0,82.0,5.375278472900391,-12.661779403686523,92380.5
617,86.4977035522461,0.11999999731779099,11.800000190734863,0.6600000262260437,0.20999999344348907,0.4099999964237213,0.0,0.12999999523162842,0.0,0.0,0.0020000003278255463,0.02800000086426735,0.10000000149011612,0.0,0.0,0.0,0.03929999843239784,0.003000000026077032,0.0,970.0,750.0,5.599999904632568,500.0,55.0,85.0,5.375278472900391,-3.835062026977539,312.8999938964844
618,86.4977035522461,0.11999999731779099,11.800000190734863,0.6600000262260437,0.20999999344348907,0.4099999964237213,0.0,0.12999999523162842,0.0,0.0,0.0020000003278255463,0.02800000086426735,0.10000000149011612,0.0,0.0,0.0,0.03929999843239784,0.003000000026077032,0.0,970.0,750.0,5.599999904632568,500.0,42.0,86.0,5.176149845123291,-6.419175148010254,3478.199951171875
619,86.4977035522461,0.11999999731779099,11.800000190734863,0.6600000262260437,0.20999999344348907,0.4099999964237213,0.0,0.12999999523162842,0.0,0.0,0.0020000003278255463,0.02800000086426735,0.10000000149011612,0.0,0.0,0.0,0.03929999843239784,0.003000000026077032,0.0,970.0,750.0,5.599999904632568,550.0,61.0,91.0,4.919981002807617,-4.206394195556641,551.0999755859375
620,86.32959747314453,0.12999999523162842,11.640000343322754,0.6100000143051147,0.5,0.4300000071525574,0.0,0.18000000715255737,0.0,0.0,0.04399999976158142,0.01600000075995922,0.07999999821186066,0.0,0.0,0.0,0.026399997994303703,0.014000000432133675,0.0,980.0,650.0,7.800000190734863,450.0,34.0,79.0,5.921578407287598,-3.4514389038085938,219.10000610351562
621,86.32959747314453,0.12999999523162842,11.640000343322754,0.6100000143051147,0.5,0.4300000071525574,0.0,0.18000000715255737,0.0,0.0,0.04399999976158142,0.01600000075995922,0.07999999821186066,0.0,0.0,0.0,0.026399997994303703,0.014000000432133675,0.0,980.0,650.0,7.800000190734863,450.0,37.0,82.0,5.80814266204834,-5.23440408706665,1383.0999755859375
622,86.32959747314453,0.12999999523162842,11.640000343322754,0.6100000143051147,0.5,0.4300000071525574,0.0,0.18000000715255737,0.0,0.0,0.04399999976158142,0.01600000075995922,0.07999999821186066,0.0,0.0,0.0,0.026399997994303703,0.014000000432133675,0.0,980.0,650.0,7.800000190734863,450.0,32.0,82.0,5.683579921722412,-7.546414375305176,8030.10009765625
623,86.32959747314453,0.12999999523162842,11.640000343322754,0.6100000143051147,0.5,0.4300000071525574,0.0,0.18000000715255737,0.0,0.0,0.04399999976158142,0.01600000075995922,0.07999999821186066,0.0,0.0,0.0,0.026399997994303703,0.014000000432133675,0.0,980.0,650.0,7.800000190734863,450.0,29.0,83.0,5.579730033874512,-9.279690742492676,22824.80078125
624,86.32959747314453,0.12999999523162842,11.640000343322754,0.6100000143051147,0.5,0.4300000071525574,0.0,0.18000000715255737,0.0,0.0,0.04399999976158142,0.01600000075995922,0.07999999821186066,0.0,0.0,0.0,0.026399997994303703,0.014000000432133675,0.0,980.0,650.0,7.800000190734863,450.0,32.0,85.0,5.459585666656494,-10.693145751953125,46800.6015625
625,86.32959747314453,0.12999999523162842,11.640000343322754,0.6100000143051147,0.5,0.4300000071525574,0.0,0.18000000715255737,0.0,0.0,0.04399999976158142,0.01600000075995922,0.07999999821186066,0.0,0.0,0.0,0.026399997994303703,0.014000000432133675,0.0,980.0,650.0,7.800000190734863,450.0,48.0,87.0,5.375278472900391,-11.695647239685059,77238.6015625
626,86.32959747314453,0.12999999523162842,11.640000343322754,0.6100000143051147,0.5,0.4300000071525574,0.0,0.18000000715255737,0.0,0.0,0.04399999976158142,0.01600000075995922,0.07999999821186066,0.0,0.0,0.0,0.026399997994303703,0.014000000432133675,0.0,980.0,650.0,7.800000190734863,500.0,43.0,86.0,5.459585666656494,-5.621281147003174,1627.300048828125
627,86.32959747314453,0.12999999523162842,11.640000343322754,0.6100000143051147,0.5,0.4300000071525574,0.0,0.18000000715255737,0.0,0.0,0.04399999976158142,0.01600000075995922,0.07999999821186066,0.0,0.0,0.0,0.026399997994303703,0.014000000432133675,0.0,980.0,650.0,7.800000190734863,500.0,34.0,85.0,5.375278472900391,-6.750751495361328,3518.0
628,86.32959747314453,0.12999999523162842,11.640000343322754,0.6100000143051147,0.5,0.4300000071525574,0.0,0.18000000715255737,0.0,0.0,0.04399999976158142,0.01600000075995922,0.07999999821186066,0.0,0.0,0.0,0.026399997994303703,0.014000000432133675,0.0,980.0,650.0,7.800000190734863,500.0,31.0,86.0,5.2781147956848145,-8.019453048706055,7835.60009765625
629,86.32959747314453,0.12999999523162842,11.640000343322754,0.6100000143051147,0.5,0.4300000071525574,0.0,0.18000000715255737,0.0,0.0,0.04399999976158142,0.01600000075995922,0.07999999821186066,0.0,0.0,0.0,0.026399997994303703,0.014000000432133675,0.0,980.0,650.0,7.800000190734863,500.0,33.0,87.0,5.176149845123291,-9.28722095489502,16160.400390625
630,86.32959747314453,0.12999999523162842,11.640000343322754,0.6100000143051147,0.5,0.4300000071525574,0.0,0.18000000715255737,0.0,0.0,0.04399999976158142,0.01600000075995922,0.07999999821186066,0.0,0.0,0.0,0.026399997994303703,0.014000000432133675,0.0,980.0,650.0,7.800000190734863,550.0,31.0,76.0,4.919981002807617,-6.265901565551758,2604.800048828125
631,86.32959747314453,0.12999999523162842,11.640000343322754,0.6100000143051147,0.5,0.4300000071525574,0.0,0.18000000715255737,0.0,0.0,0.04399999976158142,0.01600000075995922,0.07999999821186066,0.0,0.0,0.0,0.026399997994303703,0.014000000432133675,0.0,980.0,650.0,7.800000190734863,550.0,50.0,81.0,4.770684719085693,-7.4020514488220215,6938.2001953125
632,86.5009994506836,0.12999999523162842,11.6899995803833,0.6499999761581421,0.36000001430511475,0.3799999952316284,0.0,0.18999993801116943,0.0,0.0,0.01600000075995922,0.014999999664723873,0.029999999329447746,0.0,0.0,0.0,0.027000000700354576,0.010999999940395355,0.0,980.0,640.0,4.800000190734863,450.0,29.0,78.0,5.921578407287598,-3.5335865020751953,192.0
633,86.5009994506836,0.12999999523162842,11.6899995803833,0.6499999761581421,0.36000001430511475,0.3799999952316284,0.0,0.18999993801116943,0.0,0.0,0.01600000075995922,0.014999999664723873,0.029999999329447746,0.0,0.0,0.0,0.027000000700354576,0.010999999940395355,0.0,980.0,640.0,4.800000190734863,450.0,28.0,79.0,5.80814266204834,-5.215816020965576,1301.0
634,86.5009994506836,0.12999999523162842,11.6899995803833,0.6499999761581421,0.36000001430511475,0.3799999952316284,0.0,0.18999993801116943,0.0,0.0,0.01600000075995922,0.014999999664723873,0.029999999329447746,0.0,0.0,0.0,0.027000000700354576,0.010999999940395355,0.0,980.0,640.0,4.800000190734863,450.0,29.0,78.0,5.683579921722412,-7.849363803863525,11330.7001953125
635,86.5009994506836,0.12999999523162842,11.6899995803833,0.6499999761581421,0.36000001430511475,0.3799999952316284,0.0,0.18999993801116943,0.0,0.0,0.01600000075995922,0.014999999664723873,0.029999999329447746,0.0,0.0,0.0,0.027000000700354576,0.010999999940395355,0.0,980.0,640.0,4.800000190734863,450.0,33.0,72.0,5.579730033874512,-10.011073112487793,66867.3984375
636,86.5009994506836,0.12999999523162842,11.6899995803833,0.6499999761581421,0.36000001430511475,0.3799999952316284,0.0,0.18999993801116943,0.0,0.0,0.01600000075995922,0.014999999664723873,0.029999999329447746,0.0,0.0,0.0,0.027000000700354576,0.010999999940395355,0.0,980.0,640.0,4.800000190734863,450.0,38.0,82.0,5.459585666656494,-11.364505767822266,192607.203125
637,86.5009994506836,0.12999999523162842,11.6899995803833,0.6499999761581421,0.36000001430511475,0.3799999952316284,0.0,0.18999993801116943,0.0,0.0,0.01600000075995922,0.014999999664723873,0.029999999329447746,0.0,0.0,0.0,0.027000000700354576,0.010999999940395355,0.0,980.0,640.0,4.800000190734863,500.0,36.0,84.0,5.459585666656494,-5.956097602844238,2168.39990234375
638,86.5009994506836,0.12999999523162842,11.6899995803833,0.6499999761581421,0.36000001430511475,0.3799999952316284,0.0,0.18999993801116943,0.0,0.0,0.01600000075995922,0.014999999664723873,0.029999999329447746,0.0,0.0,0.0,0.027000000700354576,0.010999999940395355,0.0,980.0,640.0,4.800000190734863,500.0,42.0,85.0,5.375278472900391,-7.049318790435791,5922.7001953125
639,86.5009994506836,0.12999999523162842,11.6899995803833,0.6499999761581421,0.36000001430511475,0.3799999952316284,0.0,0.18999993801116943,0.0,0.0,0.01600000075995922,0.014999999664723873,0.029999999329447746,0.0,0.0,0.0,0.027000000700354576,0.010999999940395355,0.0,980.0,640.0,4.800000190734863,500.0,29.0,82.0,5.2781147956848145,-8.235780715942383,17645.0
640,86.5009994506836,0.12999999523162842,11.6899995803833,0.6499999761581421,0.36000001430511475,0.3799999952316284,0.0,0.18999993801116943,0.0,0.0,0.01600000075995922,0.014999999664723873,0.029999999329447746,0.0,0.0,0.0,0.027000000700354576,0.010999999940395355,0.0,980.0,640.0,4.800000190734863,500.0,29.0,77.0,5.176149845123291,-9.33025074005127,48837.6015625
641,86.5009994506836,0.12999999523162842,11.6899995803833,0.6499999761581421,0.36000001430511475,0.3799999952316284,0.0,0.18999993801116943,0.0,0.0,0.01600000075995922,0.014999999664723873,0.029999999329447746,0.0,0.0,0.0,0.027000000700354576,0.010999999940395355,0.0,980.0,640.0,4.800000190734863,550.0,37.0,75.0,4.919981002807617,-6.600270748138428,4868.2998046875
642,86.29769897460938,0.14000000059604645,11.920000076293945,0.5899999737739563,0.2800000011920929,0.44999998807907104,0.0,0.20999997854232788,0.0,0.0,0.007000000216066837,0.017999999225139618,0.03999999910593033,0.0,0.0,0.0,0.030300000682473183,0.017000000923871994,0.0,980.0,630.0,5.09999942779541,450.0,25.0,81.0,5.80814266204834,-5.045226573944092,1172.4000244140625
643,86.29769897460938,0.14000000059604645,11.920000076293945,0.5899999737739563,0.2800000011920929,0.44999998807907104,0.0,0.20999997854232788,0.0,0.0,0.007000000216066837,0.017999999225139618,0.03999999910593033,0.0,0.0,0.0,0.030300000682473183,0.017000000923871994,0.0,980.0,630.0,5.09999942779541,450.0,37.0,83.0,5.683579921722412,-7.416915416717529,9280.099609375
644,86.29769897460938,0.14000000059604645,11.920000076293945,0.5899999737739563,0.2800000011920929,0.44999998807907104,0.0,0.20999997854232788,0.0,0.0,0.007000000216066837,0.017999999225139618,0.03999999910593033,0.0,0.0,0.0,0.030300000682473183,0.017000000923871994,0.0,980.0,630.0,5.09999942779541,450.0,31.0,84.0,5.579730033874512,-9.507399559020996,47345.80078125
645,86.29769897460938,0.14000000059604645,11.920000076293945,0.5899999737739563,0.2800000011920929,0.44999998807907104,0.0,0.20999997854232788,0.0,0.0,0.007000000216066837,0.017999999225139618,0.03999999910593033,0.0,0.0,0.0,0.030300000682473183,0.017000000923871994,0.0,980.0,630.0,5.09999942779541,450.0,30.0,85.0,5.459585666656494,-11.190841674804688,152931.703125
646,86.29769897460938,0.14000000059604645,11.920000076293945,0.5899999737739563,0.2800000011920929,0.44999998807907104,0.0,0.20999997854232788,0.0,0.0,0.007000000216066837,0.017999999225139618,0.03999999910593033,0.0,0.0,0.0,0.030300000682473183,0.017000000923871994,0.0,980.0,630.0,5.09999942779541,500.0,36.0,87.0,5.459585666656494,-5.08482027053833,1059.699951171875
647,86.29769897460938,0.14000000059604645,11.920000076293945,0.5899999737739563,0.2800000011920929,0.44999998807907104,0.0,0.20999997854232788,0.0,0.0,0.007000000216066837,0.017999999225139618,0.03999999910593033,0.0,0.0,0.0,0.030300000682473183,0.017000000923871994,0.0,980.0,630.0,5.09999942779541,500.0,34.0,88.0,5.375278472900391,-6.1376471519470215,2839.0
648,86.29769897460938,0.14000000059604645,11.920000076293945,0.5899999737739563,0.2800000011920929,0.44999998807907104,0.0,0.20999997854232788,0.0,0.0,0.007000000216066837,0.017999999225139618,0.03999999910593033,0.0,0.0,0.0,0.030300000682473183,0.017000000923871994,0.0,980.0,630.0,5.09999942779541,500.0,35.0,88.0,5.2781147956848145,-7.324787139892578,7564.10009765625
649,86.29769897460938,0.14000000059604645,11.920000076293945,0.5899999737739563,0.2800000011920929,0.44999998807907104,0.0,0.20999997854232788,0.0,0.0,0.007000000216066837,0.017999999225139618,0.03999999910593033,0.0,0.0,0.0,0.030300000682473183,0.017000000923871994,0.0,980.0,630.0,5.09999942779541,500.0,35.0,89.0,5.176149845123291,-8.360189437866211,20418.80078125
650,86.29769897460938,0.14000000059604645,11.920000076293945,0.5899999737739563,0.2800000011920929,0.44999998807907104,0.0,0.20999997854232788,0.0,0.0,0.007000000216066837,0.017999999225139618,0.03999999910593033,0.0,0.0,0.0,0.030300000682473183,0.017000000923871994,0.0,980.0,630.0,5.09999942779541,550.0,55.0,92.0,4.919981002807617,-5.722965240478516,2168.0
651,84.34700012207031,0.20000000298023224,11.0,0.5899999737739563,0.5,0.7799999713897705,0.03999999910593033,1.100000023841858,1.0700000524520874,0.0,0.029999999329447746,0.020999999716877937,0.09000000357627869,0.0,0.20999999344348907,0.0,0.015000000596046448,0.007000000216066837,0.0,1030.0,630.0,2.8000001907348633,500.0,33.0,73.0,6.154858112335205,-3.9845938682556152,197.39999389648438
652,84.34700012207031,0.20000000298023224,11.0,0.5899999737739563,0.5,0.7799999713897705,0.03999999910593033,1.100000023841858,1.0700000524520874,0.0,0.029999999329447746,0.020999999716877937,0.09000000357627869,0.0,0.20999999344348907,0.0,0.015000000596046448,0.007000000216066837,0.0,1030.0,630.0,2.8000001907348633,500.0,23.0,74.0,5.921578407287598,-8.703522682189941,8075.0
653,84.34700012207031,0.20000000298023224,11.0,0.5899999737739563,0.5,0.7799999713897705,0.03999999910593033,1.100000023841858,1.0700000524520874,0.0,0.029999999329447746,0.020999999716877937,0.09000000357627869,0.0,0.20999999344348907,0.0,0.015000000596046448,0.007000000216066837,0.0,1030.0,630.0,2.8000001907348633,500.0,21.0,74.0,5.80814266204834,-9.51009464263916,12781.7998046875
654,84.34700012207031,0.20000000298023224,11.0,0.5899999737739563,0.5,0.7799999713897705,0.03999999910593033,1.100000023841858,1.0700000524520874,0.0,0.029999999329447746,0.020999999716877937,0.09000000357627869,0.0,0.20999999344348907,0.0,0.015000000596046448,0.007000000216066837,0.0,1030.0,630.0,2.8000001907348633,500.0,23.0,77.0,5.683579921722412,-10.188506126403809,20494.80078125
655,84.34700012207031,0.20000000298023224,11.0,0.5899999737739563,0.5,0.7799999713897705,0.03999999910593033,1.100000023841858,1.0700000524520874,0.0,0.029999999329447746,0.020999999716877937,0.09000000357627869,0.0,0.20999999344348907,0.0,0.015000000596046448,0.007000000216066837,0.0,1030.0,630.0,2.8000001907348633,500.0,28.0,70.0,5.459585666656494,-11.16226863861084,73005.796875
656,84.34700012207031,0.20000000298023224,11.0,0.5899999737739563,0.5,0.7799999713897705,0.03999999910593033,1.100000023841858,1.0700000524520874,0.0,0.029999999329447746,0.020999999716877937,0.09000000357627869,0.0,0.20999999344348907,0.0,0.015000000596046448,0.007000000216066837,0.0,1030.0,630.0,2.8000001907348633,550.0,27.0,78.0,5.80814266204834,-5.663600921630859,929.2000122070312
657,84.34700012207031,0.20000000298023224,11.0,0.5899999737739563,0.5,0.7799999713897705,0.03999999910593033,1.100000023841858,1.0700000524520874,0.0,0.029999999329447746,0.020999999716877937,0.09000000357627869,0.0,0.20999999344348907,0.0,0.015000000596046448,0.007000000216066837,0.0,1030.0,630.0,2.8000001907348633,550.0,21.0,62.0,5.683579921722412,-7.3809638023376465,3630.39990234375
658,84.34700012207031,0.20000000298023224,11.0,0.5899999737739563,0.5,0.7799999713897705,0.03999999910593033,1.100000023841858,1.0700000524520874,0.0,0.029999999329447746,0.020999999716877937,0.09000000357627869,0.0,0.20999999344348907,0.0,0.015000000596046448,0.007000000216066837,0.0,1030.0,630.0,2.8000001907348633,550.0,16.0,44.0,5.579730033874512,-8.386164665222168,6966.89990234375
659,84.34700012207031,0.20000000298023224,11.0,0.5899999737739563,0.5,0.7799999713897705,0.03999999910593033,1.100000023841858,1.0700000524520874,0.0,0.029999999329447746,0.020999999716877937,0.09000000357627869,0.0,0.20999999344348907,0.0,0.015000000596046448,0.007000000216066837,0.0,1030.0,630.0,2.8000001907348633,550.0,20.0,62.0,5.459585666656494,-9.296988487243652,11405.5
660,84.34700012207031,0.20000000298023224,11.0,0.5899999737739563,0.5,0.7799999713897705,0.03999999910593033,1.100000023841858,1.0700000524520874,0.0,0.029999999329447746,0.020999999716877937,0.09000000357627869,0.0,0.20999999344348907,0.0,0.015000000596046448,0.007000000216066837,0.0,1030.0,630.0,2.8000001907348633,550.0,10.0,24.0,5.375278472900391,-9.628890991210938,13205.599609375
661,84.34700012207031,0.20000000298023224,11.0,0.5899999737739563,0.5,0.7799999713897705,0.03999999910593033,1.100000023841858,1.0700000524520874,0.0,0.029999999329447746,0.020999999716877937,0.09000000357627869,0.0,0.20999999344348907,0.0,0.015000000596046448,0.007000000216066837,0.0,1030.0,630.0,2.8000001907348633,550.0,18.0,42.0,5.2781147956848145,-11.695647239685059,17273.5
662,84.34700012207031,0.20000000298023224,11.0,0.5899999737739563,0.5,0.7799999713897705,0.03999999910593033,1.100000023841858,1.0700000524520874,0.0,0.029999999329447746,0.020999999716877937,0.09000000357627869,0.0,0.20999999344348907,0.0,0.015000000596046448,0.007000000216066837,0.0,1030.0,630.0,2.8000001907348633,600.0,23.0,74.0,5.375278472900391,-6.03646183013916,690.9000244140625
663,84.34700012207031,0.20000000298023224,11.0,0.5899999737739563,0.5,0.7799999713897705,0.03999999910593033,1.100000023841858,1.0700000524520874,0.0,0.029999999329447746,0.020999999716877937,0.09000000357627869,0.0,0.20999999344348907,0.0,0.015000000596046448,0.007000000216066837,0.0,1030.0,630.0,2.8000001907348633,650.0,32.0,85.0,4.584967613220215,-4.85491418838501,375.3999938964844
664,84.34700012207031,0.20000000298023224,11.0,0.5899999737739563,0.5,0.7799999713897705,0.03999999910593033,1.100000023841858,1.0700000524520874,0.0,0.029999999329447746,0.020999999716877937,0.09000000357627869,0.0,0.20999999344348907,0.0,0.015000000596046448,0.007000000216066837,0.0,1030.0,630.0,2.8000001907348633,650.0,28.0,63.0,4.234106540679932,-5.959965705871582,1601.0
665,84.29100036621094,0.23000000417232513,11.300000190734863,0.550000011920929,0.3700000047683716,0.6399999856948853,0.03999999910593033,1.2000000476837158,0.9599999785423279,0.0,0.039000000804662704,0.023000000044703484,0.10999999940395355,0.0,0.2199999988079071,0.0,0.01899999938905239,0.00800000037997961,0.0,1030.0,630.0,3.0,500.0,24.0,69.0,6.154858112335205,-4.585367679595947,340.29998779296875
666,84.29100036621094,0.23000000417232513,11.300000190734863,0.550000011920929,0.3700000047683716,0.6399999856948853,0.03999999910593033,1.2000000476837158,0.9599999785423279,0.0,0.039000000804662704,0.023000000044703484,0.10999999940395355,0.0,0.2199999988079071,0.0,0.01899999938905239,0.00800000037997961,0.0,1030.0,630.0,3.0,500.0,18.0,62.0,5.921578407287598,-8.873867988586426,15207.2001953125
667,84.29100036621094,0.23000000417232513,11.300000190734863,0.550000011920929,0.3700000047683716,0.6399999856948853,0.03999999910593033,1.2000000476837158,0.9599999785423279,0.0,0.039000000804662704,0.023000000044703484,0.10999999940395355,0.0,0.2199999988079071,0.0,0.01899999938905239,0.00800000037997961,0.0,1030.0,630.0,3.0,500.0,17.0,61.0,5.80814266204834,-10.085009574890137,29695.0
668,84.29100036621094,0.23000000417232513,11.300000190734863,0.550000011920929,0.3700000047683716,0.6399999856948853,0.03999999910593033,1.2000000476837158,0.9599999785423279,0.0,0.039000000804662704,0.023000000044703484,0.10999999940395355,0.0,0.2199999988079071,0.0,0.01899999938905239,0.00800000037997961,0.0,1030.0,630.0,3.0,500.0,21.0,65.0,5.683579921722412,-10.876348495483398,44300.0
669,84.29100036621094,0.23000000417232513,11.300000190734863,0.550000011920929,0.3700000047683716,0.6399999856948853,0.03999999910593033,1.2000000476837158,0.9599999785423279,0.0,0.039000000804662704,0.023000000044703484,0.10999999940395355,0.0,0.2199999988079071,0.0,0.01899999938905239,0.00800000037997961,0.0,1030.0,630.0,3.0,500.0,25.0,59.0,5.459585666656494,-12.042254447937012,91840.6015625
670,84.29100036621094,0.23000000417232513,11.300000190734863,0.550000011920929,0.3700000047683716,0.6399999856948853,0.03999999910593033,1.2000000476837158,0.9599999785423279,0.0,0.039000000804662704,0.023000000044703484,0.10999999940395355,0.0,0.2199999988079071,0.0,0.01899999938905239,0.00800000037997961,0.0,1030.0,630.0,3.0,550.0,30.0,76.0,5.921578407287598,-3.721402645111084,208.89999389648438
671,84.29100036621094,0.23000000417232513,11.300000190734863,0.550000011920929,0.3700000047683716,0.6399999856948853,0.03999999910593033,1.2000000476837158,0.9599999785423279,0.0,0.039000000804662704,0.023000000044703484,0.10999999940395355,0.0,0.2199999988079071,0.0,0.01899999938905239,0.00800000037997961,0.0,1030.0,630.0,3.0,550.0,22.0,70.0,5.80814266204834,-5.722965240478516,1018.0999755859375
672,84.29100036621094,0.23000000417232513,11.300000190734863,0.550000011920929,0.3700000047683716,0.6399999856948853,0.03999999910593033,1.2000000476837158,0.9599999785423279,0.0,0.039000000804662704,0.023000000044703484,0.10999999940395355,0.0,0.2199999988079071,0.0,0.01899999938905239,0.00800000037997961,0.0,1030.0,630.0,3.0,550.0,16.0,51.0,5.683579921722412,-7.586999416351318,4142.0
673,84.29100036621094,0.23000000417232513,11.300000190734863,0.550000011920929,0.3700000047683716,0.6399999856948853,0.03999999910593033,1.2000000476837158,0.9599999785423279,0.0,0.039000000804662704,0.023000000044703484,0.10999999940395355,0.0,0.2199999988079071,0.0,0.01899999938905239,0.00800000037997961,0.0,1030.0,630.0,3.0,550.0,10.0,34.0,5.579730033874512,-8.421882629394531,7258.2001953125
674,84.29100036621094,0.23000000417232513,11.300000190734863,0.550000011920929,0.3700000047683716,0.6399999856948853,0.03999999910593033,1.2000000476837158,0.9599999785423279,0.0,0.039000000804662704,0.023000000044703484,0.10999999940395355,0.0,0.2199999988079071,0.0,0.01899999938905239,0.00800000037997961,0.0,1030.0,630.0,3.0,550.0,11.0,22.0,5.459585666656494,-9.070578575134277,12043.400390625
675,84.29100036621094,0.23000000417232513,11.300000190734863,0.550000011920929,0.3700000047683716,0.6399999856948853,0.03999999910593033,1.2000000476837158,0.9599999785423279,0.0,0.039000000804662704,0.023000000044703484,0.10999999940395355,0.0,0.2199999988079071,0.0,0.01899999938905239,0.00800000037997961,0.0,1030.0,630.0,3.0,550.0,4.0,3.0,5.375278472900391,-9.461369514465332,14967.2998046875
676,84.29100036621094,0.23000000417232513,11.300000190734863,0.550000011920929,0.3700000047683716,0.6399999856948853,0.03999999910593033,1.2000000476837158,0.9599999785423279,0.0,0.039000000804662704,0.023000000044703484,0.10999999940395355,0.0,0.2199999988079071,0.0,0.01899999938905239,0.00800000037997961,0.0,1030.0,630.0,3.0,550.0,8.0,9.0,4.770684719085693,-11.771696090698242,64271.8984375
677,84.29100036621094,0.23000000417232513,11.300000190734863,0.550000011920929,0.3700000047683716,0.6399999856948853,0.03999999910593033,1.2000000476837158,0.9599999785423279,0.0,0.039000000804662704,0.023000000044703484,0.10999999940395355,0.0,0.2199999988079071,0.0,0.01899999938905239,0.00800000037997961,0.0,1030.0,630.0,3.0,600.0,28.0,78.0,5.459585666656494,-5.099466323852539,390.1000061035156
678,84.29100036621094,0.23000000417232513,11.300000190734863,0.550000011920929,0.3700000047683716,0.6399999856948853,0.03999999910593033,1.2000000476837158,0.9599999785423279,0.0,0.039000000804662704,0.023000000044703484,0.10999999940395355,0.0,0.2199999988079071,0.0,0.01899999938905239,0.00800000037997961,0.0,1030.0,630.0,3.0,600.0,23.0,59.0,5.375278472900391,-5.479839324951172,542.0
679,84.29100036621094,0.23000000417232513,11.300000190734863,0.550000011920929,0.3700000047683716,0.6399999856948853,0.03999999910593033,1.2000000476837158,0.9599999785423279,0.0,0.039000000804662704,0.023000000044703484,0.10999999940395355,0.0,0.2199999988079071,0.0,0.01899999938905239,0.00800000037997961,0.0,1030.0,630.0,3.0,600.0,21.0,45.0,4.770684719085693,-8.266434669494629,5160.2001953125
680,84.29100036621094,0.23000000417232513,11.300000190734863,0.550000011920929,0.3700000047683716,0.6399999856948853,0.03999999910593033,1.2000000476837158,0.9599999785423279,0.0,0.039000000804662704,0.023000000044703484,0.10999999940395355,0.0,0.2199999988079071,0.0,0.01899999938905239,0.00800000037997961,0.0,1030.0,630.0,3.0,650.0,38.0,88.0,4.770684719085693,-4.213128089904785,189.10000610351562
681,84.29100036621094,0.23000000417232513,11.300000190734863,0.550000011920929,0.3700000047683716,0.6399999856948853,0.03999999910593033,1.2000000476837158,0.9599999785423279,0.0,0.039000000804662704,0.023000000044703484,0.10999999940395355,0.0,0.2199999988079071,0.0,0.01899999938905239,0.00800000037997961,0.0,1030.0,630.0,3.0,650.0,50.0,78.0,4.584967613220215,-4.878292083740234,380.6000061035156
682,84.29100036621094,0.23000000417232513,11.300000190734863,0.550000011920929,0.3700000047683716,0.6399999856948853,0.03999999910593033,1.2000000476837158,0.9599999785423279,0.0,0.039000000804662704,0.023000000044703484,0.10999999940395355,0.0,0.2199999988079071,0.0,0.01899999938905239,0.00800000037997961,0.0,1030.0,630.0,3.0,650.0,54.0,82.0,4.234106540679932,-5.853443145751953,1179.0999755859375
683,83.322998046875,0.23000000417232513,12.100000381469727,0.5899999737739563,0.30000001192092896,0.6700000166893005,0.03999999910593033,1.2200000286102295,1.090000033378601,0.0,0.019999999552965164,0.02800000086426735,0.11999999731779099,0.0,0.23999999463558197,0.0,0.021000001579523087,0.00800000037997961,0.0,1030.0,630.0,3.4000000953674316,500.0,21.0,70.0,6.021023273468018,-8.412833213806152,10679.0
684,83.322998046875,0.23000000417232513,12.100000381469727,0.5899999737739563,0.30000001192092896,0.6700000166893005,0.03999999910593033,1.2200000286102295,1.090000033378601,0.0,0.019999999552965164,0.02800000086426735,0.11999999731779099,0.0,0.23999999463558197,0.0,0.021000001579523087,0.00800000037997961,0.0,1030.0,630.0,3.4000000953674316,500.0,21.0,70.0,5.921578407287598,-9.956888198852539,28403.69921875
685,83.322998046875,0.23000000417232513,12.100000381469727,0.5899999737739563,0.30000001192092896,0.6700000166893005,0.03999999910593033,1.2200000286102295,1.090000033378601,0.0,0.019999999552965164,0.02800000086426735,0.11999999731779099,0.0,0.23999999463558197,0.0,0.021000001579523087,0.00800000037997961,0.0,1030.0,630.0,3.4000000953674316,500.0,22.0,71.0,5.80814266204834,-10.804889678955078,45634.5
686,83.322998046875,0.23000000417232513,12.100000381469727,0.5899999737739563,0.30000001192092896,0.6700000166893005,0.03999999910593033,1.2200000286102295,1.090000033378601,0.0,0.019999999552965164,0.02800000086426735,0.11999999731779099,0.0,0.23999999463558197,0.0,0.021000001579523087,0.00800000037997961,0.0,1030.0,630.0,3.4000000953674316,500.0,20.0,70.0,5.683579921722412,-11.553747177124023,62733.69921875
687,83.322998046875,0.23000000417232513,12.100000381469727,0.5899999737739563,0.30000001192092896,0.6700000166893005,0.03999999910593033,1.2200000286102295,1.090000033378601,0.0,0.019999999552965164,0.02800000086426735,0.11999999731779099,0.0,0.23999999463558197,0.0,0.021000001579523087,0.00800000037997961,0.0,1030.0,630.0,3.4000000953674316,500.0,21.0,68.0,5.579730033874512,-11.926926612854004,79769.0
688,83.322998046875,0.23000000417232513,12.100000381469727,0.5899999737739563,0.30000001192092896,0.6700000166893005,0.03999999910593033,1.2200000286102295,1.090000033378601,0.0,0.019999999552965164,0.02800000086426735,0.11999999731779099,0.0,0.23999999463558197,0.0,0.021000001579523087,0.00800000037997961,0.0,1030.0,630.0,3.4000000953674316,550.0,23.0,73.0,5.80814266204834,-6.676643371582031,2109.10009765625
689,83.322998046875,0.23000000417232513,12.100000381469727,0.5899999737739563,0.30000001192092896,0.6700000166893005,0.03999999910593033,1.2200000286102295,1.090000033378601,0.0,0.019999999552965164,0.02800000086426735,0.11999999731779099,0.0,0.23999999463558197,0.0,0.021000001579523087,0.00800000037997961,0.0,1030.0,630.0,3.4000000953674316,550.0,21.0,65.0,5.683579921722412,-8.128535270690918,6426.2998046875
690,83.322998046875,0.23000000417232513,12.100000381469727,0.5899999737739563,0.30000001192092896,0.6700000166893005,0.03999999910593033,1.2200000286102295,1.090000033378601,0.0,0.019999999552965164,0.02800000086426735,0.11999999731779099,0.0,0.23999999463558197,0.0,0.021000001579523087,0.00800000037997961,0.0,1030.0,630.0,3.4000000953674316,550.0,12.0,43.0,5.579730033874512,-8.925161361694336,11431.5
