Repository: mamunm/UQ_AL

# UQ_AL
Uncertainty quantification and active learning for materials science

File: data/chrome.csv (part 9 of 9)
,Fe,C,Cr,Mn,Si,Ni,Co,Mo,W,Nb,Al,P,Cu,Ti,V,B,N,S,Zr,Normal,Temper1,AGS No.,CT_Temp,CT_EL,CT_RA,log_CT_CS,log_CT_MCR,CT_RT
789,83.26799774169922,0.10999999940395355,12.100000381469727,0.5899999737739563,0.27000001072883606,0.33000001311302185,0.0,0.3400000333786011,1.8200000524520874,0.05999999865889549,0.01600000075995922,0.014999999664723873,0.8199999928474426,0.0,0.1899999976158142,0.003000000026077032,0.06599999964237213,0.0020000000949949026,0.0,1050.0,790.0,9.199999809265137,575.0,15.0,33.0,5.075173854827881,-10.637456893920898,41702.1015625
790,83.26799774169922,0.10999999940395355,12.100000381469727,0.5899999737739563,0.27000001072883606,0.33000001311302185,0.0,0.3400000333786011,1.8200000524520874,0.05999999865889549,0.01600000075995922,0.014999999664723873,0.8199999928474426,0.0,0.1899999976158142,0.003000000026077032,0.06599999964237213,0.0020000000949949026,0.0,1050.0,790.0,9.199999809265137,575.0,17.0,37.0,5.0106353759765625,-11.176453590393066,55043.19921875
791,83.26799774169922,0.10999999940395355,12.100000381469727,0.5899999737739563,0.27000001072883606,0.33000001311302185,0.0,0.3400000333786011,1.8200000524520874,0.05999999865889549,0.01600000075995922,0.014999999664723873,0.8199999928474426,0.0,0.1899999976158142,0.003000000026077032,0.06599999964237213,0.0020000000949949026,0.0,1050.0,790.0,9.199999809265137,600.0,36.0,83.0,5.393627643585205,-2.9759297370910645,102.5
792,83.26799774169922,0.10999999940395355,12.100000381469727,0.5899999737739563,0.27000001072883606,0.33000001311302185,0.0,0.3400000333786011,1.8200000524520874,0.05999999865889549,0.01600000075995922,0.014999999664723873,0.8199999928474426,0.0,0.1899999976158142,0.003000000026077032,0.06599999964237213,0.0020000000949949026,0.0,1050.0,790.0,9.199999809265137,600.0,30.0,82.0,5.347107410430908,-3.8632328510284424,233.39999389648438
793,83.26799774169922,0.10999999940395355,12.100000381469727,0.5899999737739563,0.27000001072883606,0.33000001311302185,0.0,0.3400000333786011,1.8200000524520874,0.05999999865889549,0.01600000075995922,0.014999999664723873,0.8199999928474426,0.0,0.1899999976158142,0.003000000026077032,0.06599999964237213,0.0020000000949949026,0.0,1050.0,790.0,9.199999809265137,600.0,25.0,73.0,5.247024059295654,-5.744604587554932,1143.800048828125
794,83.26799774169922,0.10999999940395355,12.100000381469727,0.5899999737739563,0.27000001072883606,0.33000001311302185,0.0,0.3400000333786011,1.8200000524520874,0.05999999865889549,0.01600000075995922,0.014999999664723873,0.8199999928474426,0.0,0.1899999976158142,0.003000000026077032,0.06599999964237213,0.0020000000949949026,0.0,1050.0,790.0,9.199999809265137,600.0,19.0,65.0,5.192956924438477,-6.812445163726807,2402.800048828125
795,83.26799774169922,0.10999999940395355,12.100000381469727,0.5899999737739563,0.27000001072883606,0.33000001311302185,0.0,0.3400000333786011,1.8200000524520874,0.05999999865889549,0.01600000075995922,0.014999999664723873,0.8199999928474426,0.0,0.1899999976158142,0.003000000026077032,0.06599999964237213,0.0020000000949949026,0.0,1050.0,790.0,9.199999809265137,600.0,26.0,56.0,5.075173854827881,-8.37743091583252,7173.10009765625
796,83.26799774169922,0.10999999940395355,12.100000381469727,0.5899999737739563,0.27000001072883606,0.33000001311302185,0.0,0.3400000333786011,1.8200000524520874,0.05999999865889549,0.01600000075995922,0.014999999664723873,0.8199999928474426,0.0,0.1899999976158142,0.003000000026077032,0.06599999964237213,0.0020000000949949026,0.0,1050.0,790.0,9.199999809265137,600.0,23.0,47.0,4.9416422843933105,-9.498022079467773,14862.0
797,83.26799774169922,0.10999999940395355,12.100000381469727,0.5899999737739563,0.27000001072883606,0.33000001311302185,0.0,0.3400000333786011,1.8200000524520874,0.05999999865889549,0.01600000075995922,0.014999999664723873,0.8199999928474426,0.0,0.1899999976158142,0.003000000026077032,0.06599999964237213,0.0020000000949949026,0.0,1050.0,790.0,9.199999809265137,600.0,14.0,37.0,4.867534637451172,-9.826526641845703,17818.30078125
798,83.26799774169922,0.10999999940395355,12.100000381469727,0.5899999737739563,0.27000001072883606,0.33000001311302185,0.0,0.3400000333786011,1.8200000524520874,0.05999999865889549,0.01600000075995922,0.014999999664723873,0.8199999928474426,0.0,0.1899999976158142,0.003000000026077032,0.06599999964237213,0.0020000000949949026,0.0,1050.0,790.0,9.199999809265137,600.0,12.0,33.0,4.787491798400879,-10.519673347473145,24656.400390625
799,83.26799774169922,0.10999999940395355,12.100000381469727,0.5899999737739563,0.27000001072883606,0.33000001311302185,0.0,0.3400000333786011,1.8200000524520874,0.05999999865889549,0.01600000075995922,0.014999999664723873,0.8199999928474426,0.0,0.1899999976158142,0.003000000026077032,0.06599999964237213,0.0020000000949949026,0.0,1050.0,790.0,9.199999809265137,600.0,17.0,33.0,4.7004804611206055,-10.68001651763916,29672.599609375
800,83.26799774169922,0.10999999940395355,12.100000381469727,0.5899999737739563,0.27000001072883606,0.33000001311302185,0.0,0.3400000333786011,1.8200000524520874,0.05999999865889549,0.01600000075995922,0.014999999664723873,0.8199999928474426,0.0,0.1899999976158142,0.003000000026077032,0.06599999964237213,0.0020000000949949026,0.0,1050.0,790.0,9.199999809265137,600.0,19.0,31.0,4.605170249938965,-11.107460021972656,37741.69921875
801,83.26799774169922,0.10999999940395355,12.100000381469727,0.5899999737739563,0.27000001072883606,0.33000001311302185,0.0,0.3400000333786011,1.8200000524520874,0.05999999865889549,0.01600000075995922,0.014999999664723873,0.8199999928474426,0.0,0.1899999976158142,0.003000000026077032,0.06599999964237213,0.0020000000949949026,0.0,1050.0,790.0,9.199999809265137,600.0,20.0,30.0,4.499809741973877,-11.176453590393066,51539.0
802,83.26799774169922,0.10999999940395355,12.100000381469727,0.5899999737739563,0.27000001072883606,0.33000001311302185,0.0,0.3400000333786011,1.8200000524520874,0.05999999865889549,0.01600000075995922,0.014999999664723873,0.8199999928474426,0.0,0.1899999976158142,0.003000000026077032,0.06599999964237213,0.0020000000949949026,0.0,1050.0,790.0,9.199999809265137,625.0,28.0,74.0,5.075173854827881,-5.4491400718688965,762.9000244140625
803,83.26799774169922,0.10999999940395355,12.100000381469727,0.5899999737739563,0.27000001072883606,0.33000001311302185,0.0,0.3400000333786011,1.8200000524520874,0.05999999865889549,0.01600000075995922,0.014999999664723873,0.8199999928474426,0.0,0.1899999976158142,0.003000000026077032,0.06599999964237213,0.0020000000949949026,0.0,1050.0,790.0,9.199999809265137,625.0,26.0,55.0,4.867534637451172,-8.016417503356934,3966.300048828125
804,83.26799774169922,0.10999999940395355,12.100000381469727,0.5899999737739563,0.27000001072883606,0.33000001311302185,0.0,0.3400000333786011,1.8200000524520874,0.05999999865889549,0.01600000075995922,0.014999999664723873,0.8199999928474426,0.0,0.1899999976158142,0.003000000026077032,0.06599999964237213,0.0020000000949949026,0.0,1050.0,790.0,9.199999809265137,625.0,9.0,14.0,4.7004804611206055,-9.028018951416016,6929.5
805,83.26799774169922,0.10999999940395355,12.100000381469727,0.5899999737739563,0.27000001072883606,0.33000001311302185,0.0,0.3400000333786011,1.8200000524520874,0.05999999865889549,0.01600000075995922,0.014999999664723873,0.8199999928474426,0.0,0.1899999976158142,0.003000000026077032,0.06599999964237213,0.0020000000949949026,0.0,1050.0,790.0,9.199999809265137,625.0,16.0,36.0,4.499809741973877,-9.688376426696777,12400.099609375
806,83.26799774169922,0.10999999940395355,12.100000381469727,0.5899999737739563,0.27000001072883606,0.33000001311302185,0.0,0.3400000333786011,1.8200000524520874,0.05999999865889549,0.01600000075995922,0.014999999664723873,0.8199999928474426,0.0,0.1899999976158142,0.003000000026077032,0.06599999964237213,0.0020000000949949026,0.0,1050.0,790.0,9.199999809265137,625.0,11.0,18.0,4.248495101928711,-10.414313316345215,21980.0
807,83.26799774169922,0.10999999940395355,12.100000381469727,0.5899999737739563,0.27000001072883606,0.33000001311302185,0.0,0.3400000333786011,1.8200000524520874,0.05999999865889549,0.01600000075995922,0.014999999664723873,0.8199999928474426,0.0,0.1899999976158142,0.003000000026077032,0.06599999964237213,0.0020000000949949026,0.0,1050.0,790.0,9.199999809265137,625.0,19.0,19.999996185302734,4.094344615936279,-10.483305931091309,32950.3984375
808,83.26799774169922,0.10999999940395355,12.100000381469727,0.5899999737739563,0.27000001072883606,0.33000001311302185,0.0,0.3400000333786011,1.8200000524520874,0.05999999865889549,0.01600000075995922,0.014999999664723873,0.8199999928474426,0.0,0.1899999976158142,0.003000000026077032,0.06599999964237213,0.0020000000949949026,0.0,1050.0,790.0,9.199999809265137,650.0,28.0,81.0,5.0106353759765625,-2.780620574951172,84.5999984741211
809,83.26799774169922,0.10999999940395355,12.100000381469727,0.5899999737739563,0.27000001072883606,0.33000001311302185,0.0,0.3400000333786011,1.8200000524520874,0.05999999865889549,0.01600000075995922,0.014999999664723873,0.8199999928474426,0.0,0.1899999976158142,0.003000000026077032,0.06599999964237213,0.0020000000949949026,0.0,1050.0,790.0,9.199999809265137,650.0,24.0,73.0,4.9416422843933105,-4.135166645050049,241.3000030517578
810,83.26799774169922,0.10999999940395355,12.100000381469727,0.5899999737739563,0.27000001072883606,0.33000001311302185,0.0,0.3400000333786011,1.8200000524520874,0.05999999865889549,0.01600000075995922,0.014999999664723873,0.8199999928474426,0.0,0.1899999976158142,0.003000000026077032,0.06599999964237213,0.0020000000949949026,0.0,1050.0,790.0,9.199999809265137,650.0,21.0,55.0,4.787491798400879,-6.214608192443848,1008.0999755859375
811,83.26799774169922,0.10999999940395355,12.100000381469727,0.5899999737739563,0.27000001072883606,0.33000001311302185,0.0,0.3400000333786011,1.8200000524520874,0.05999999865889549,0.01600000075995922,0.014999999664723873,0.8199999928474426,0.0,0.1899999976158142,0.003000000026077032,0.06599999964237213,0.0020000000949949026,0.0,1050.0,790.0,9.199999809265137,650.0,16.0,46.0,4.7004804611206055,-6.9911370277404785,1614.5999755859375
812,83.26799774169922,0.10999999940395355,12.100000381469727,0.5899999737739563,0.27000001072883606,0.33000001311302185,0.0,0.3400000333786011,1.8200000524520874,0.05999999865889549,0.01600000075995922,0.014999999664723873,0.8199999928474426,0.0,0.1899999976158142,0.003000000026077032,0.06599999964237213,0.0020000000949949026,0.0,1050.0,790.0,9.199999809265137,650.0,22.0,36.0,4.382026672363281,-8.622553825378418,4783.0
813,83.26799774169922,0.10999999940395355,12.100000381469727,0.5899999737739563,0.27000001072883606,0.33000001311302185,0.0,0.3400000333786011,1.8200000524520874,0.05999999865889549,0.01600000075995922,0.014999999664723873,0.8199999928474426,0.0,0.1899999976158142,0.003000000026077032,0.06599999964237213,0.0020000000949949026,0.0,1050.0,790.0,9.199999809265137,650.0,26.0,34.0,4.248495101928711,-9.240799903869629,6909.0
814,83.26799774169922,0.10999999940395355,12.100000381469727,0.5899999737739563,0.27000001072883606,0.33000001311302185,0.0,0.3400000333786011,1.8200000524520874,0.05999999865889549,0.01600000075995922,0.014999999664723873,0.8199999928474426,0.0,0.1899999976158142,0.003000000026077032,0.06599999964237213,0.0020000000949949026,0.0,1050.0,790.0,9.199999809265137,650.0,23.0,35.0,4.094344615936279,-9.826526641845703,9734.2998046875
815,83.26799774169922,0.10999999940395355,12.100000381469727,0.5899999737739563,0.27000001072883606,0.33000001311302185,0.0,0.3400000333786011,1.8200000524520874,0.05999999865889549,0.01600000075995922,0.014999999664723873,0.8199999928474426,0.0,0.1899999976158142,0.003000000026077032,0.06599999964237213,0.0020000000949949026,0.0,1050.0,790.0,9.199999809265137,650.0,21.0,32.0,4.007333278656006,-9.80817699432373,11985.2001953125
816,83.26799774169922,0.10999999940395355,12.100000381469727,0.5899999737739563,0.27000001072883606,0.33000001311302185,0.0,0.3400000333786011,1.8200000524520874,0.05999999865889549,0.01600000075995922,0.014999999664723873,0.8199999928474426,0.0,0.1899999976158142,0.003000000026077032,0.06599999964237213,0.0020000000949949026,0.0,1050.0,790.0,9.199999809265137,650.0,19.0,28.0,3.9120230674743652,-10.008848190307617,15963.400390625
817,83.26799774169922,0.10999999940395355,12.100000381469727,0.5899999737739563,0.27000001072883606,0.33000001311302185,0.0,0.3400000333786011,1.8200000524520874,0.05999999865889549,0.01600000075995922,0.014999999664723873,0.8199999928474426,0.0,0.1899999976158142,0.003000000026077032,0.06599999964237213,0.0020000000949949026,0.0,1050.0,790.0,9.199999809265137,650.0,19.0,18.999996185302734,3.6888794898986816,-10.28915023803711,33651.69921875
818,83.26799774169922,0.10999999940395355,12.100000381469727,0.5899999737739563,0.27000001072883606,0.33000001311302185,0.0,0.3400000333786011,1.8200000524520874,0.05999999865889549,0.01600000075995922,0.014999999664723873,0.8199999928474426,0.0,0.1899999976158142,0.003000000026077032,0.06599999964237213,0.0020000000949949026,0.0,1050.0,790.0,9.199999809265137,675.0,39.0,79.0,4.7004804611206055,-3.9633164405822754,205.3000030517578
819,83.26799774169922,0.10999999940395355,12.100000381469727,0.5899999737739563,0.27000001072883606,0.33000001311302185,0.0,0.3400000333786011,1.8200000524520874,0.05999999865889549,0.01600000075995922,0.014999999664723873,0.8199999928474426,0.0,0.1899999976158142,0.003000000026077032,0.06599999964237213,0.0020000000949949026,0.0,1050.0,790.0,9.199999809265137,675.0,33.0,62.0,4.499809741973877,-6.119297981262207,847.4000244140625
820,83.26799774169922,0.10999999940395355,12.100000381469727,0.5899999737739563,0.27000001072883606,0.33000001311302185,0.0,0.3400000333786011,1.8200000524520874,0.05999999865889549,0.01600000075995922,0.014999999664723873,0.8199999928474426,0.0,0.1899999976158142,0.003000000026077032,0.06599999964237213,0.0020000000949949026,0.0,1050.0,790.0,9.199999809265137,675.0,21.0,42.0,4.248495101928711,-7.33853816986084,2356.800048828125
821,83.26799774169922,0.10999999940395355,12.100000381469727,0.5899999737739563,0.27000001072883606,0.33000001311302185,0.0,0.3400000333786011,1.8200000524520874,0.05999999865889549,0.01600000075995922,0.014999999664723873,0.8199999928474426,0.0,0.1899999976158142,0.003000000026077032,0.06599999964237213,0.0020000000949949026,0.0,1050.0,790.0,9.199999809265137,675.0,23.0,37.0,4.094344615936279,-7.621105194091797,3665.60009765625
822,83.26799774169922,0.10999999940395355,12.100000381469727,0.5899999737739563,0.27000001072883606,0.33000001311302185,0.0,0.3400000333786011,1.8200000524520874,0.05999999865889549,0.01600000075995922,0.014999999664723873,0.8199999928474426,0.0,0.1899999976158142,0.003000000026077032,0.06599999964237213,0.0020000000949949026,0.0,1050.0,790.0,9.199999809265137,675.0,38.0,48.0,3.9120230674743652,-8.568486213684082,5921.39990234375
823,83.26799774169922,0.10999999940395355,12.100000381469727,0.5899999737739563,0.27000001072883606,0.33000001311302185,0.0,0.3400000333786011,1.8200000524520874,0.05999999865889549,0.01600000075995922,0.014999999664723873,0.8199999928474426,0.0,0.1899999976158142,0.003000000026077032,0.06599999964237213,0.0020000000949949026,0.0,1050.0,790.0,9.199999809265137,675.0,31.0,42.0,3.6888794898986816,-9.028018951416016,10758.2001953125
824,83.26799774169922,0.10999999940395355,12.100000381469727,0.5899999737739563,0.27000001072883606,0.33000001311302185,0.0,0.3400000333786011,1.8200000524520874,0.05999999865889549,0.01600000075995922,0.014999999664723873,0.8199999928474426,0.0,0.1899999976158142,0.003000000026077032,0.06599999964237213,0.0020000000949949026,0.0,1050.0,790.0,9.199999809265137,675.0,27.0,35.0,3.4011974334716797,-9.471705436706543,23441.80078125
825,83.26799774169922,0.10999999940395355,12.100000381469727,0.5899999737739563,0.27000001072883606,0.33000001311302185,0.0,0.3400000333786011,1.8200000524520874,0.05999999865889549,0.01600000075995922,0.014999999664723873,0.8199999928474426,0.0,0.1899999976158142,0.003000000026077032,0.06599999964237213,0.0020000000949949026,0.0,1050.0,790.0,9.199999809265137,700.0,34.0,83.0,4.499809741973877,-2.796881675720215,70.69999694824219
826,83.26799774169922,0.10999999940395355,12.100000381469727,0.5899999737739563,0.27000001072883606,0.33000001311302185,0.0,0.3400000333786011,1.8200000524520874,0.05999999865889549,0.01600000075995922,0.014999999664723873,0.8199999928474426,0.0,0.1899999976158142,0.003000000026077032,0.06599999964237213,0.0020000000949949026,0.0,1050.0,790.0,9.199999809265137,700.0,22.0,59.0,4.248495101928711,-5.259096622467041,486.6000061035156
827,83.26799774169922,0.10999999940395355,12.100000381469727,0.5899999737739563,0.27000001072883606,0.33000001311302185,0.0,0.3400000333786011,1.8200000524520874,0.05999999865889549,0.01600000075995922,0.014999999664723873,0.8199999928474426,0.0,0.1899999976158142,0.003000000026077032,0.06599999964237213,0.0020000000949949026,0.0,1050.0,790.0,9.199999809265137,700.0,19.0,46.0,4.094344615936279,-6.119297981262207,1174.699951171875
828,83.26799774169922,0.10999999940395355,12.100000381469727,0.5899999737739563,0.27000001072883606,0.33000001311302185,0.0,0.3400000333786011,1.8200000524520874,0.05999999865889549,0.01600000075995922,0.014999999664723873,0.8199999928474426,0.0,0.1899999976158142,0.003000000026077032,0.06599999964237213,0.0020000000949949026,0.0,1050.0,790.0,9.199999809265137,700.0,22.0,39.0,3.9120230674743652,-7.236259460449219,2634.699951171875
829,83.26799774169922,0.10999999940395355,12.100000381469727,0.5899999737739563,0.27000001072883606,0.33000001311302185,0.0,0.3400000333786011,1.8200000524520874,0.05999999865889549,0.01600000075995922,0.014999999664723873,0.8199999928474426,0.0,0.1899999976158142,0.003000000026077032,0.06599999964237213,0.0020000000949949026,0.0,1050.0,790.0,9.199999809265137,700.0,17.0,39.0,3.6888794898986816,-7.957577228546143,5185.39990234375
830,83.26799774169922,0.10999999940395355,12.100000381469727,0.5899999737739563,0.27000001072883606,0.33000001311302185,0.0,0.3400000333786011,1.8200000524520874,0.05999999865889549,0.01600000075995922,0.014999999664723873,0.8199999928474426,0.0,0.1899999976158142,0.003000000026077032,0.06599999964237213,0.0020000000949949026,0.0,1050.0,790.0,9.199999809265137,700.0,30.0,41.0,3.2188758850097656,-9.361163139343262,14339.599609375
831,83.26799774169922,0.10999999940395355,12.100000381469727,0.5899999737739563,0.27000001072883606,0.33000001311302185,0.0,0.3400000333786011,1.8200000524520874,0.05999999865889549,0.01600000075995922,0.014999999664723873,0.8199999928474426,0.0,0.1899999976158142,0.003000000026077032,0.06599999964237213,0.0020000000949949026,0.0,1050.0,790.0,9.199999809265137,750.0,53.0,82.0,3.6888794898986816,-4.135166645050049,203.60000610351562
832,83.26799774169922,0.10999999940395355,12.100000381469727,0.5899999737739563,0.27000001072883606,0.33000001311302185,0.0,0.3400000333786011,1.8200000524520874,0.05999999865889549,0.01600000075995922,0.014999999664723873,0.8199999928474426,0.0,0.1899999976158142,0.003000000026077032,0.06599999964237213,0.0020000000949949026,0.0,1050.0,790.0,9.199999809265137,750.0,48.0,75.0,3.5553481578826904,-4.667045593261719,383.70001220703125
833,83.26799774169922,0.10999999940395355,12.100000381469727,0.5899999737739563,0.27000001072883606,0.33000001311302185,0.0,0.3400000333786011,1.8200000524520874,0.05999999865889549,0.01600000075995922,0.014999999664723873,0.8199999928474426,0.0,0.1899999976158142,0.003000000026077032,0.06599999964237213,0.0020000000949949026,0.0,1050.0,790.0,9.199999809265137,750.0,16.0,55.0,3.4011974334716797,-5.339139461517334,666.5999755859375
834,83.26799774169922,0.10999999940395355,12.100000381469727,0.5899999737739563,0.27000001072883606,0.33000001311302185,0.0,0.3400000333786011,1.8200000524520874,0.05999999865889549,0.01600000075995922,0.014999999664723873,0.8199999928474426,0.0,0.1899999976158142,0.003000000026077032,0.06599999964237213,0.0020000000949949026,0.0,1050.0,790.0,9.199999809265137,750.0,26.0,52.0,3.2188758850097656,-5.952243804931641,1307.0999755859375
835,83.26799774169922,0.10999999940395355,12.100000381469727,0.5899999737739563,0.27000001072883606,0.33000001311302185,0.0,0.3400000333786011,1.8200000524520874,0.05999999865889549,0.01600000075995922,0.014999999664723873,0.8199999928474426,0.0,0.1899999976158142,0.003000000026077032,0.06599999964237213,0.0020000000949949026,0.0,1050.0,790.0,9.199999809265137,750.0,34.0,45.0,2.995732307434082,-7.013115882873535,2819.300048828125
