Repository: mamunm/UQ_AL

# UQ_AL
Uncertainty quantification and active learning for materials science

File: data/df.csv (part 11 of 14)
,Fe,C,Cr,Mn,Si,Ni,Co,Mo,W,Nb,Al,P,Cu,Ti,V,B,N,S,Zr,Normal,Temper1,AGS No.,CT_Temp,CT_EL,CT_RA,log_CT_CS,log_CT_MCR,CT_RT
134,65.90460205078125,0.03999999910593033,17.610000610351562,1.7300000190734863,0.8199999928474426,12.5,0.33000001311302185,0.06000005081295967,2.8779065797124304e-09,0.7900000214576721,0.012999998405575752,0.02199999988079071,0.10000000149011612,0.01899999938905239,0.03200000151991844,0.0003999999607913196,0.019999999552965164,0.008999999612569809,,,,4.400000095367432,650.0,4.999999046325684,8.0,4.919981002807617,,2006.800048828125
135,65.90460205078125,0.03999999910593033,17.610000610351562,1.7300000190734863,0.8199999928474426,12.5,0.33000001311302185,0.06000005081295967,2.8779065797124304e-09,0.7900000214576721,0.012999998405575752,0.02199999988079071,0.10000000149011612,0.01899999938905239,0.03200000151991844,0.0003999999607913196,0.019999999552965164,0.008999999612569809,,,,4.400000095367432,650.0,4.999999046325684,8.0,4.682131290435791,,6039.7998046875
136,65.90460205078125,0.03999999910593033,17.610000610351562,1.7300000190734863,0.8199999928474426,12.5,0.33000001311302185,0.06000005081295967,2.8779065797124304e-09,0.7900000214576721,0.012999998405575752,0.02199999988079071,0.10000000149011612,0.01899999938905239,0.03200000151991844,0.0003999999607913196,0.019999999552965164,0.008999999612569809,,,,4.400000095367432,650.0,7.999999046325684,11.0,4.477336883544922,,13443.099609375
137,65.90460205078125,0.03999999910593033,17.610000610351562,1.7300000190734863,0.8199999928474426,12.5,0.33000001311302185,0.06000005081295967,2.8779065797124304e-09,0.7900000214576721,0.012999998405575752,0.02199999988079071,0.10000000149011612,0.01899999938905239,0.03200000151991844,0.0003999999607913196,0.019999999552965164,0.008999999612569809,,,,4.400000095367432,650.0,6.999999046325684,14.0,4.356709003448486,,21994.5
138,65.90460205078125,0.03999999910593033,17.610000610351562,1.7300000190734863,0.8199999928474426,12.5,0.33000001311302185,0.06000005081295967,2.8779065797124304e-09,0.7900000214576721,0.012999998405575752,0.02199999988079071,0.10000000149011612,0.01899999938905239,0.03200000151991844,0.0003999999607913196,0.019999999552965164,0.008999999612569809,,,,4.400000095367432,650.0,8.999999046325684,10.0,4.234106540679932,,37310.30078125
139,65.90460205078125,0.03999999910593033,17.610000610351562,1.7300000190734863,0.8199999928474426,12.5,0.33000001311302185,0.06000005081295967,2.8779065797124304e-09,0.7900000214576721,0.012999998405575752,0.02199999988079071,0.10000000149011612,0.01899999938905239,0.03200000151991844,0.0003999999607913196,0.019999999552965164,0.008999999612569809,,,,4.400000095367432,650.0,12.999999046325684,9.0,4.110873699188232,,61085.30078125
140,65.90460205078125,0.03999999910593033,17.610000610351562,1.7300000190734863,0.8199999928474426,12.5,0.33000001311302185,0.06000005081295967,2.8779065797124304e-09,0.7900000214576721,0.012999998405575752,0.02199999988079071,0.10000000149011612,0.01899999938905239,0.03200000151991844,0.0003999999607913196,0.019999999552965164,0.008999999612569809,,,,4.400000095367432,650.0,11.999999046325684,9.0,3.97029185295105,,110278.1015625
141,65.90460205078125,0.03999999910593033,17.610000610351562,1.7300000190734863,0.8199999928474426,12.5,0.33000001311302185,0.06000005081295967,2.8779065797124304e-09,0.7900000214576721,0.012999998405575752,0.02199999988079071,0.10000000149011612,0.01899999938905239,0.03200000151991844,0.0003999999607913196,0.019999999552965164,0.008999999612569809,,,,4.400000095367432,700.0,7.999999046325684,16.0,5.1704840660095215,,55.5
142,65.90460205078125,0.03999999910593033,17.610000610351562,1.7300000190734863,0.8199999928474426,12.5,0.33000001311302185,0.06000005081295967,2.8779065797124304e-09,0.7900000214576721,0.012999998405575752,0.02199999988079071,0.10000000149011612,0.01899999938905239,0.03200000151991844,0.0003999999607913196,0.019999999552965164,0.008999999612569809,,,,4.400000095367432,700.0,6.999999046325684,9.0,4.919981002807617,,277.8999938964844
143,65.90460205078125,0.03999999910593033,17.610000610351562,1.7300000190734863,0.8199999928474426,12.5,0.33000001311302185,0.06000005081295967,2.8779065797124304e-09,0.7900000214576721,0.012999998405575752,0.02199999988079071,0.10000000149011612,0.01899999938905239,0.03200000151991844,0.0003999999607913196,0.019999999552965164,0.008999999612569809,,,,4.400000095367432,700.0,11.999999046325684,18.0,4.584967613220215,,1435.699951171875
144,65.90460205078125,0.03999999910593033,17.610000610351562,1.7300000190734863,0.8199999928474426,12.5,0.33000001311302185,0.06000005081295967,2.8779065797124304e-09,0.7900000214576721,0.012999998405575752,0.02199999988079071,0.10000000149011612,0.01899999938905239,0.03200000151991844,0.0003999999607913196,0.019999999552965164,0.008999999612569809,,,,4.400000095367432,700.0,17.0,25.0,4.356709003448486,,3563.800048828125
145,65.90460205078125,0.03999999910593033,17.610000610351562,1.7300000190734863,0.8199999928474426,12.5,0.33000001311302185,0.06000005081295967,2.8779065797124304e-09,0.7900000214576721,0.012999998405575752,0.02199999988079071,0.10000000149011612,0.01899999938905239,0.03200000151991844,0.0003999999607913196,0.019999999552965164,0.008999999612569809,,,,4.400000095367432,700.0,11.999999046325684,14.0,4.110873699188232,,12780.900390625
146,65.90460205078125,0.03999999910593033,17.610000610351562,1.7300000190734863,0.8199999928474426,12.5,0.33000001311302185,0.06000005081295967,2.8779065797124304e-09,0.7900000214576721,0.012999998405575752,0.02199999988079071,0.10000000149011612,0.01899999938905239,0.03200000151991844,0.0003999999607913196,0.019999999552965164,0.008999999612569809,,,,4.400000095367432,700.0,9.999999046325684,10.0,3.97029185295105,,20450.19921875
147,65.90460205078125,0.03999999910593033,17.610000610351562,1.7300000190734863,0.8199999928474426,12.5,0.33000001311302185,0.06000005081295967,2.8779065797124304e-09,0.7900000214576721,0.012999998405575752,0.02199999988079071,0.10000000149011612,0.01899999938905239,0.03200000151991844,0.0003999999607913196,0.019999999552965164,0.008999999612569809,,,,4.400000095367432,700.0,9.999999046325684,10.0,3.8501474857330322,,42025.3984375
148,65.90460205078125,0.03999999910593033,17.610000610351562,1.7300000190734863,0.8199999928474426,12.5,0.33000001311302185,0.06000005081295967,2.8779065797124304e-09,0.7900000214576721,0.012999998405575752,0.02199999988079071,0.10000000149011612,0.01899999938905239,0.03200000151991844,0.0003999999607913196,0.019999999552965164,0.008999999612569809,,,,4.400000095367432,700.0,7.999999046325684,8.0,3.7135720252990723,,56589.1015625
149,65.90460205078125,0.03999999910593033,17.610000610351562,1.7300000190734863,0.8199999928474426,12.5,0.33000001311302185,0.06000005081295967,2.8779065797124304e-09,0.7900000214576721,0.012999998405575752,0.02199999988079071,0.10000000149011612,0.01899999938905239,0.03200000151991844,0.0003999999607913196,0.019999999552965164,0.008999999612569809,,,,4.400000095367432,700.0,11.999999046325684,6.0,3.610917806625366,,102761.203125
150,65.90460205078125,0.03999999910593033,17.610000610351562,1.7300000190734863,0.8199999928474426,12.5,0.33000001311302185,0.06000005081295967,2.8779065797124304e-09,0.7900000214576721,0.012999998405575752,0.02199999988079071,0.10000000149011612,0.01899999938905239,0.03200000151991844,0.0003999999607913196,0.019999999552965164,0.008999999612569809,,,,4.400000095367432,750.0,7.999999046325684,14.0,4.919981002807617,,23.200000762939453
151,65.90460205078125,0.03999999910593033,17.610000610351562,1.7300000190734863,0.8199999928474426,12.5,0.33000001311302185,0.06000005081295967,2.8779065797124304e-09,0.7900000214576721,0.012999998405575752,0.02199999988079071,0.10000000149011612,0.01899999938905239,0.03200000151991844,0.0003999999607913196,0.019999999552965164,0.008999999612569809,,,,4.400000095367432,750.0,9.999999046325684,14.0,4.584967613220215,,166.39999389648438
152,65.90460205078125,0.03999999910593033,17.610000610351562,1.7300000190734863,0.8199999928474426,12.5,0.33000001311302185,0.06000005081295967,2.8779065797124304e-09,0.7900000214576721,0.012999998405575752,0.02199999988079071,0.10000000149011612,0.01899999938905239,0.03200000151991844,0.0003999999607913196,0.019999999552965164,0.008999999612569809,,,,4.400000095367432,750.0,13.999999046325684,20.0,4.234106540679932,,1115.699951171875
153,65.90460205078125,0.03999999910593033,17.610000610351562,1.7300000190734863,0.8199999928474426,12.5,0.33000001311302185,0.06000005081295967,2.8779065797124304e-09,0.7900000214576721,0.012999998405575752,0.02199999988079071,0.10000000149011612,0.01899999938905239,0.03200000151991844,0.0003999999607913196,0.019999999552965164,0.008999999612569809,,,,4.400000095367432,750.0,10.999999046325684,12.0,3.97029185295105,,4061.0
154,65.90460205078125,0.03999999910593033,17.610000610351562,1.7300000190734863,0.8199999928474426,12.5,0.33000001311302185,0.06000005081295967,2.8779065797124304e-09,0.7900000214576721,0.012999998405575752,0.02199999988079071,0.10000000149011612,0.01899999938905239,0.03200000151991844,0.0003999999607913196,0.019999999552965164,0.008999999612569809,,,,4.400000095367432,750.0,9.999999046325684,8.0,3.610917806625366,,25014.30078125
155,66.60669708251953,0.05000000074505806,17.260000228881836,1.7000000476837158,0.800000011920929,12.210000991821289,0.33000001311302185,0.0700000450015068,2.8779065797124304e-09,0.7699999809265137,0.012000003829598427,0.01899999938905239,0.09000000357627869,0.01799999736249447,0.03200000151991844,0.0003000000142492354,0.020999999716877937,0.010999999940395355,,,,4.0,600.0,12.999999046325684,21.0,5.749392986297607,,32.20000076293945
156,66.60669708251953,0.05000000074505806,17.260000228881836,1.7000000476837158,0.800000011920929,12.210000991821289,0.33000001311302185,0.0700000450015068,2.8779065797124304e-09,0.7699999809265137,0.012000003829598427,0.01899999938905239,0.09000000357627869,0.01799999736249447,0.03200000151991844,0.0003000000142492354,0.020999999716877937,0.010999999940395355,,,,4.0,600.0,9.999999046325684,18.0,5.579730033874512,,532.7999877929688
157,66.60669708251953,0.05000000074505806,17.260000228881836,1.7000000476837158,0.800000011920929,12.210000991821289,0.33000001311302185,0.0700000450015068,2.8779065797124304e-09,0.7699999809265137,0.012000003829598427,0.01899999938905239,0.09000000357627869,0.01799999736249447,0.03200000151991844,0.0003000000142492354,0.020999999716877937,0.010999999940395355,,,,4.0,600.0,7.999999046325684,11.0,5.375278472900391,,2188.39990234375
158,66.60669708251953,0.05000000074505806,17.260000228881836,1.7000000476837158,0.800000011920929,12.210000991821289,0.33000001311302185,0.0700000450015068,2.8779065797124304e-09,0.7699999809265137,0.012000003829598427,0.01899999938905239,0.09000000357627869,0.01799999736249447,0.03200000151991844,0.0003000000142492354,0.020999999716877937,0.010999999940395355,,,,4.0,600.0,5.999999046325684,11.0,5.2781147956848145,,3597.39990234375
159,66.60669708251953,0.05000000074505806,17.260000228881836,1.7000000476837158,0.800000011920929,12.210000991821289,0.33000001311302185,0.0700000450015068,2.8779065797124304e-09,0.7699999809265137,0.012000003829598427,0.01899999938905239,0.09000000357627869,0.01799999736249447,0.03200000151991844,0.0003000000142492354,0.020999999716877937,0.010999999940395355,,,,4.0,600.0,5.999999046325684,12.0,5.1704840660095215,,5304.2998046875
160,66.60669708251953,0.05000000074505806,17.260000228881836,1.7000000476837158,0.800000011920929,12.210000991821289,0.33000001311302185,0.0700000450015068,2.8779065797124304e-09,0.7699999809265137,0.012000003829598427,0.01899999938905239,0.09000000357627869,0.01799999736249447,0.03200000151991844,0.0003000000142492354,0.020999999716877937,0.010999999940395355,,,,4.0,600.0,4.999999046325684,9.0,5.056245803833008,,8741.2001953125
161,66.60669708251953,0.05000000074505806,17.260000228881836,1.7000000476837158,0.800000011920929,12.210000991821289,0.33000001311302185,0.0700000450015068,2.8779065797124304e-09,0.7699999809265137,0.012000003829598427,0.01899999938905239,0.09000000357627869,0.01799999736249447,0.03200000151991844,0.0003000000142492354,0.020999999716877937,0.010999999940395355,,,,4.0,600.0,4.999999046325684,6.999998092651367,4.919981002807617,,12721.900390625
162,66.60669708251953,0.05000000074505806,17.260000228881836,1.7000000476837158,0.800000011920929,12.210000991821289,0.33000001311302185,0.0700000450015068,2.8779065797124304e-09,0.7699999809265137,0.012000003829598427,0.01899999938905239,0.09000000357627869,0.01799999736249447,0.03200000151991844,0.0003000000142492354,0.020999999716877937,0.010999999940395355,,,,4.0,600.0,4.999999046325684,5.0,4.770684719085693,,25568.400390625
163,66.60669708251953,0.05000000074505806,17.260000228881836,1.7000000476837158,0.800000011920929,12.210000991821289,0.33000001311302185,0.0700000450015068,2.8779065797124304e-09,0.7699999809265137,0.012000003829598427,0.01899999938905239,0.09000000357627869,0.01799999736249447,0.03200000151991844,0.0003000000142492354,0.020999999716877937,0.010999999940395355,,,,4.0,600.0,3.9999990463256836,3.999997854232788,4.682131290435791,,33706.0
164,66.60669708251953,0.05000000074505806,17.260000228881836,1.7000000476837158,0.800000011920929,12.210000991821289,0.33000001311302185,0.0700000450015068,2.8779065797124304e-09,0.7699999809265137,0.012000003829598427,0.01899999938905239,0.09000000357627869,0.01799999736249447,0.03200000151991844,0.0003000000142492354,0.020999999716877937,0.010999999940395355,,,,4.0,600.0,3.9999990463256836,5.0,4.356709003448486,,177450.5
165,66.60669708251953,0.05000000074505806,17.260000228881836,1.7000000476837158,0.800000011920929,12.210000991821289,0.33000001311302185,0.0700000450015068,2.8779065797124304e-09,0.7699999809265137,0.012000003829598427,0.01899999938905239,0.09000000357627869,0.01799999736249447,0.03200000151991844,0.0003000000142492354,0.020999999716877937,0.010999999940395355,,,,4.0,650.0,11.999999046325684,18.0,5.579730033874512,,26.299999237060547
166,66.60669708251953,0.05000000074505806,17.260000228881836,1.7000000476837158,0.800000011920929,12.210000991821289,0.33000001311302185,0.0700000450015068,2.8779065797124304e-09,0.7699999809265137,0.012000003829598427,0.01899999938905239,0.09000000357627869,0.01799999736249447,0.03200000151991844,0.0003000000142492354,0.020999999716877937,0.010999999940395355,,,,4.0,650.0,9.999999046325684,16.0,5.375278472900391,,189.60000610351562
167,66.60669708251953,0.05000000074505806,17.260000228881836,1.7000000476837158,0.800000011920929,12.210000991821289,0.33000001311302185,0.0700000450015068,2.8779065797124304e-09,0.7699999809265137,0.012000003829598427,0.01899999938905239,0.09000000357627869,0.01799999736249447,0.03200000151991844,0.0003000000142492354,0.020999999716877937,0.010999999940395355,,,,4.0,650.0,6.999999046325684,12.0,5.1704840660095215,,572.0999755859375
168,66.60669708251953,0.05000000074505806,17.260000228881836,1.7000000476837158,0.800000011920929,12.210000991821289,0.33000001311302185,0.0700000450015068,2.8779065797124304e-09,0.7699999809265137,0.012000003829598427,0.01899999938905239,0.09000000357627869,0.01799999736249447,0.03200000151991844,0.0003000000142492354,0.020999999716877937,0.010999999940395355,,,,4.0,650.0,3.9999990463256836,8.0,4.919981002807617,,2109.89990234375
169,66.60669708251953,0.05000000074505806,17.260000228881836,1.7000000476837158,0.800000011920929,12.210000991821289,0.33000001311302185,0.0700000450015068,2.8779065797124304e-09,0.7699999809265137,0.012000003829598427,0.01899999938905239,0.09000000357627869,0.01799999736249447,0.03200000151991844,0.0003000000142492354,0.020999999716877937,0.010999999940395355,,,,4.0,650.0,5.999999046325684,8.0,4.682131290435791,,6750.0
170,66.60669708251953,0.05000000074505806,17.260000228881836,1.7000000476837158,0.800000011920929,12.210000991821289,0.33000001311302185,0.0700000450015068,2.8779065797124304e-09,0.7699999809265137,0.012000003829598427,0.01899999938905239,0.09000000357627869,0.01799999736249447,0.03200000151991844,0.0003000000142492354,0.020999999716877937,0.010999999940395355,,,,4.0,650.0,7.999999046325684,11.0,4.477336883544922,,14423.5
171,66.60669708251953,0.05000000074505806,17.260000228881836,1.7000000476837158,0.800000011920929,12.210000991821289,0.33000001311302185,0.0700000450015068,2.8779065797124304e-09,0.7699999809265137,0.012000003829598427,0.01899999938905239,0.09000000357627869,0.01799999736249447,0.03200000151991844,0.0003000000142492354,0.020999999716877937,0.010999999940395355,,,,4.0,650.0,7.999999046325684,14.0,4.356709003448486,,26011.400390625
172,66.60669708251953,0.05000000074505806,17.260000228881836,1.7000000476837158,0.800000011920929,12.210000991821289,0.33000001311302185,0.0700000450015068,2.8779065797124304e-09,0.7699999809265137,0.012000003829598427,0.01899999938905239,0.09000000357627869,0.01799999736249447,0.03200000151991844,0.0003000000142492354,0.020999999716877937,0.010999999940395355,,,,4.0,650.0,8.999999046325684,10.0,4.234106540679932,,49152.3984375
173,66.60669708251953,0.05000000074505806,17.260000228881836,1.7000000476837158,0.800000011920929,12.210000991821289,0.33000001311302185,0.0700000450015068,2.8779065797124304e-09,0.7699999809265137,0.012000003829598427,0.01899999938905239,0.09000000357627869,0.01799999736249447,0.03200000151991844,0.0003000000142492354,0.020999999716877937,0.010999999940395355,,,,4.0,650.0,8.999999046325684,9.0,4.110873699188232,,72307.796875
174,66.60669708251953,0.05000000074505806,17.260000228881836,1.7000000476837158,0.800000011920929,12.210000991821289,0.33000001311302185,0.0700000450015068,2.8779065797124304e-09,0.7699999809265137,0.012000003829598427,0.01899999938905239,0.09000000357627869,0.01799999736249447,0.03200000151991844,0.0003000000142492354,0.020999999716877937,0.010999999940395355,,,,4.0,650.0,3.9999990463256836,9.0,3.97029185295105,,129036.0
175,66.60669708251953,0.05000000074505806,17.260000228881836,1.7000000476837158,0.800000011920929,12.210000991821289,0.33000001311302185,0.0700000450015068,2.8779065797124304e-09,0.7699999809265137,0.012000003829598427,0.01899999938905239,0.09000000357627869,0.01799999736249447,0.03200000151991844,0.0003000000142492354,0.020999999716877937,0.010999999940395355,,,,4.0,700.0,7.999999046325684,18.0,5.1704840660095215,,61.79999923706055
176,66.60669708251953,0.05000000074505806,17.260000228881836,1.7000000476837158,0.800000011920929,12.210000991821289,0.33000001311302185,0.0700000450015068,2.8779065797124304e-09,0.7699999809265137,0.012000003829598427,0.01899999938905239,0.09000000357627869,0.01799999736249447,0.03200000151991844,0.0003000000142492354,0.020999999716877937,0.010999999940395355,,,,4.0,700.0,4.999999046325684,6.999998092651367,4.919981002807617,,320.0
177,66.60669708251953,0.05000000074505806,17.260000228881836,1.7000000476837158,0.800000011920929,12.210000991821289,0.33000001311302185,0.0700000450015068,2.8779065797124304e-09,0.7699999809265137,0.012000003829598427,0.01899999938905239,0.09000000357627869,0.01799999736249447,0.03200000151991844,0.0003000000142492354,0.020999999716877937,0.010999999940395355,,,,4.0,700.0,11.999999046325684,15.0,4.584967613220215,,1507.9000244140625
178,66.60669708251953,0.05000000074505806,17.260000228881836,1.7000000476837158,0.800000011920929,12.210000991821289,0.33000001311302185,0.0700000450015068,2.8779065797124304e-09,0.7699999809265137,0.012000003829598427,0.01899999938905239,0.09000000357627869,0.01799999736249447,0.03200000151991844,0.0003000000142492354,0.020999999716877937,0.010999999940395355,,,,4.0,700.0,11.999999046325684,17.0,4.356709003448486,,4079.0
179,66.60669708251953,0.05000000074505806,17.260000228881836,1.7000000476837158,0.800000011920929,12.210000991821289,0.33000001311302185,0.0700000450015068,2.8779065797124304e-09,0.7699999809265137,0.012000003829598427,0.01899999938905239,0.09000000357627869,0.01799999736249447,0.03200000151991844,0.0003000000142492354,0.020999999716877937,0.010999999940395355,,,,4.0,700.0,7.999999046325684,15.0,4.110873699188232,,15251.2001953125
180,66.60669708251953,0.05000000074505806,17.260000228881836,1.7000000476837158,0.800000011920929,12.210000991821289,0.33000001311302185,0.0700000450015068,2.8779065797124304e-09,0.7699999809265137,0.012000003829598427,0.01899999938905239,0.09000000357627869,0.01799999736249447,0.03200000151991844,0.0003000000142492354,0.020999999716877937,0.010999999940395355,,,,4.0,700.0,6.999999046325684,12.0,3.97029185295105,,29160.0
181,66.60669708251953,0.05000000074505806,17.260000228881836,1.7000000476837158,0.800000011920929,12.210000991821289,0.33000001311302185,0.0700000450015068,2.8779065797124304e-09,0.7699999809265137,0.012000003829598427,0.01899999938905239,0.09000000357627869,0.01799999736249447,0.03200000151991844,0.0003000000142492354,0.020999999716877937,0.010999999940395355,,,,4.0,700.0,7.999999046325684,6.0,3.8501474857330322,,47090.1015625
182,66.60669708251953,0.05000000074505806,17.260000228881836,1.7000000476837158,0.800000011920929,12.210000991821289,0.33000001311302185,0.0700000450015068,2.8779065797124304e-09,0.7699999809265137,0.012000003829598427,0.01899999938905239,0.09000000357627869,0.01799999736249447,0.03200000151991844,0.0003000000142492354,0.020999999716877937,0.010999999940395355,,,,4.0,700.0,5.999999046325684,5.0,3.7135720252990723,,77862.3984375
183,66.60669708251953,0.05000000074505806,17.260000228881836,1.7000000476837158,0.800000011920929,12.210000991821289,0.33000001311302185,0.0700000450015068,2.8779065797124304e-09,0.7699999809265137,0.012000003829598427,0.01899999938905239,0.09000000357627869,0.01799999736249447,0.03200000151991844,0.0003000000142492354,0.020999999716877937,0.010999999940395355,,,,4.0,700.0,4.999999046325684,1.999999761581421,3.610917806625366,,114733.1015625
184,66.60669708251953,0.05000000074505806,17.260000228881836,1.7000000476837158,0.800000011920929,12.210000991821289,0.33000001311302185,0.0700000450015068,2.8779065797124304e-09,0.7699999809265137,0.012000003829598427,0.01899999938905239,0.09000000357627869,0.01799999736249447,0.03200000151991844,0.0003000000142492354,0.020999999716877937,0.010999999940395355,,,,4.0,750.0,7.999999046325684,17.0,4.919981002807617,,24.799999237060547
185,66.60669708251953,0.05000000074505806,17.260000228881836,1.7000000476837158,0.800000011920929,12.210000991821289,0.33000001311302185,0.0700000450015068,2.8779065797124304e-09,0.7699999809265137,0.012000003829598427,0.01899999938905239,0.09000000357627869,0.01799999736249447,0.03200000151991844,0.0003000000142492354,0.020999999716877937,0.010999999940395355,,,,4.0,750.0,14.999999046325684,19.0,4.584967613220215,,176.0
186,66.60669708251953,0.05000000074505806,17.260000228881836,1.7000000476837158,0.800000011920929,12.210000991821289,0.33000001311302185,0.0700000450015068,2.8779065797124304e-09,0.7699999809265137,0.012000003829598427,0.01899999938905239,0.09000000357627869,0.01799999736249447,0.03200000151991844,0.0003000000142492354,0.020999999716877937,0.010999999940395355,,,,4.0,750.0,13.999999046325684,19.0,4.234106540679932,,1206.0999755859375
187,66.60669708251953,0.05000000074505806,17.260000228881836,1.7000000476837158,0.800000011920929,12.210000991821289,0.33000001311302185,0.0700000450015068,2.8779065797124304e-09,0.7699999809265137,0.012000003829598427,0.01899999938905239,0.09000000357627869,0.01799999736249447,0.03200000151991844,0.0003000000142492354,0.020999999716877937,0.010999999940395355,,,,4.0,750.0,11.999999046325684,16.0,3.97029185295105,,4010.39990234375
188,66.60669708251953,0.05000000074505806,17.260000228881836,1.7000000476837158,0.800000011920929,12.210000991821289,0.33000001311302185,0.0700000450015068,2.8779065797124304e-09,0.7699999809265137,0.012000003829598427,0.01899999938905239,0.09000000357627869,0.01799999736249447,0.03200000151991844,0.0003000000142492354,0.020999999716877937,0.010999999940395355,,,,4.0,750.0,7.999999046325684,6.0,3.610917806625366,,30624.69921875
189,65.55460357666016,0.05000000074505806,17.889999389648438,1.7400000095367432,0.7699999809265137,12.55000114440918,0.3700000047683716,0.11000000685453415,2.8779065797124304e-09,0.7699999809265137,0.0040000020526349545,0.02500000037252903,0.09000000357627869,0.019999997690320015,0.032999999821186066,0.0003999999607913196,0.01600000075995922,0.007000000216066837,,,,3.0999999046325684,600.0,15.999999046325684,23.0,5.749392986297607,,22.200000762939453
190,65.55460357666016,0.05000000074505806,17.889999389648438,1.7400000095367432,0.7699999809265137,12.55000114440918,0.3700000047683716,0.11000000685453415,2.8779065797124304e-09,0.7699999809265137,0.0040000020526349545,0.02500000037252903,0.09000000357627869,0.019999997690320015,0.032999999821186066,0.0003999999607913196,0.01600000075995922,0.007000000216066837,,,,3.0999999046325684,600.0,11.999999046325684,27.0,5.579730033874512,,128.3000030517578
191,65.55460357666016,0.05000000074505806,17.889999389648438,1.7400000095367432,0.7699999809265137,12.55000114440918,0.3700000047683716,0.11000000685453415,2.8779065797124304e-09,0.7699999809265137,0.0040000020526349545,0.02500000037252903,0.09000000357627869,0.019999997690320015,0.032999999821186066,0.0003999999607913196,0.01600000075995922,0.007000000216066837,,,,3.0999999046325684,600.0,5.999999046325684,8.0,5.375278472900391,,2374.800048828125
192,65.55460357666016,0.05000000074505806,17.889999389648438,1.7400000095367432,0.7699999809265137,12.55000114440918,0.3700000047683716,0.11000000685453415,2.8779065797124304e-09,0.7699999809265137,0.0040000020526349545,0.02500000037252903,0.09000000357627869,0.019999997690320015,0.032999999821186066,0.0003999999607913196,0.01600000075995922,0.007000000216066837,,,,3.0999999046325684,600.0,6.999999046325684,11.0,5.2781147956848145,,4798.89990234375
193,65.55460357666016,0.05000000074505806,17.889999389648438,1.7400000095367432,0.7699999809265137,12.55000114440918,0.3700000047683716,0.11000000685453415,2.8779065797124304e-09,0.7699999809265137,0.0040000020526349545,0.02500000037252903,0.09000000357627869,0.019999997690320015,0.032999999821186066,0.0003999999607913196,0.01600000075995922,0.007000000216066837,,,,3.0999999046325684,600.0,4.999999046325684,11.0,5.1704840660095215,,7206.39990234375
194,65.55460357666016,0.05000000074505806,17.889999389648438,1.7400000095367432,0.7699999809265137,12.55000114440918,0.3700000047683716,0.11000000685453415,2.8779065797124304e-09,0.7699999809265137,0.0040000020526349545,0.02500000037252903,0.09000000357627869,0.019999997690320015,0.032999999821186066,0.0003999999607913196,0.01600000075995922,0.007000000216066837,,,,3.0999999046325684,600.0,2.9999990463256836,3.999997854232788,5.056245803833008,,9648.7998046875
195,65.55460357666016,0.05000000074505806,17.889999389648438,1.7400000095367432,0.7699999809265137,12.55000114440918,0.3700000047683716,0.11000000685453415,2.8779065797124304e-09,0.7699999809265137,0.0040000020526349545,0.02500000037252903,0.09000000357627869,0.019999997690320015,0.032999999821186066,0.0003999999607913196,0.01600000075995922,0.007000000216066837,,,,3.0999999046325684,600.0,2.9999990463256836,8.0,4.919981002807617,,14744.400390625
196,65.55460357666016,0.05000000074505806,17.889999389648438,1.7400000095367432,0.7699999809265137,12.55000114440918,0.3700000047683716,0.11000000685453415,2.8779065797124304e-09,0.7699999809265137,0.0040000020526349545,0.02500000037252903,0.09000000357627869,0.019999997690320015,0.032999999821186066,0.0003999999607913196,0.01600000075995922,0.007000000216066837,,,,3.0999999046325684,600.0,2.9999990463256836,3.999997854232788,4.770684719085693,,23114.400390625
197,65.55460357666016,0.05000000074505806,17.889999389648438,1.7400000095367432,0.7699999809265137,12.55000114440918,0.3700000047683716,0.11000000685453415,2.8779065797124304e-09,0.7699999809265137,0.0040000020526349545,0.02500000037252903,0.09000000357627869,0.019999997690320015,0.032999999821186066,0.0003999999607913196,0.01600000075995922,0.007000000216066837,,,,3.0999999046325684,600.0,1.9999990463256836,1.999999761581421,4.682131290435791,,30911.0
198,65.55460357666016,0.05000000074505806,17.889999389648438,1.7400000095367432,0.7699999809265137,12.55000114440918,0.3700000047683716,0.11000000685453415,2.8779065797124304e-09,0.7699999809265137,0.0040000020526349545,0.02500000037252903,0.09000000357627869,0.019999997690320015,0.032999999821186066,0.0003999999607913196,0.01600000075995922,0.007000000216066837,,,,3.0999999046325684,600.0,2.9999990463256836,0.9999998211860657,4.356709003448486,,121112.8984375
199,65.55460357666016,0.05000000074505806,17.889999389648438,1.7400000095367432,0.7699999809265137,12.55000114440918,0.3700000047683716,0.11000000685453415,2.8779065797124304e-09,0.7699999809265137,0.0040000020526349545,0.02500000037252903,0.09000000357627869,0.019999997690320015,0.032999999821186066,0.0003999999607913196,0.01600000075995922,0.007000000216066837,,,,3.0999999046325684,650.0,11.999999046325684,18.0,5.579730033874512,,19.299999237060547
200,65.55460357666016,0.05000000074505806,17.889999389648438,1.7400000095367432,0.7699999809265137,12.55000114440918,0.3700000047683716,0.11000000685453415,2.8779065797124304e-09,0.7699999809265137,0.0040000020526349545,0.02500000037252903,0.09000000357627869,0.019999997690320015,0.032999999821186066,0.0003999999607913196,0.01600000075995922,0.007000000216066837,,,,3.0999999046325684,650.0,8.999999046325684,15.0,5.375278472900391,,185.6999969482422
201,65.55460357666016,0.05000000074505806,17.889999389648438,1.7400000095367432,0.7699999809265137,12.55000114440918,0.3700000047683716,0.11000000685453415,2.8779065797124304e-09,0.7699999809265137,0.0040000020526349545,0.02500000037252903,0.09000000357627869,0.019999997690320015,0.032999999821186066,0.0003999999607913196,0.01600000075995922,0.007000000216066837,,,,3.0999999046325684,650.0,4.999999046325684,9.0,5.1704840660095215,,670.5999755859375
202,65.55460357666016,0.05000000074505806,17.889999389648438,1.7400000095367432,0.7699999809265137,12.55000114440918,0.3700000047683716,0.11000000685453415,2.8779065797124304e-09,0.7699999809265137,0.0040000020526349545,0.02500000037252903,0.09000000357627869,0.019999997690320015,0.032999999821186066,0.0003999999607913196,0.01600000075995922,0.007000000216066837,,,,3.0999999046325684,650.0,1.9999990463256836,2.999999761581421,4.919981002807617,,1809.5
203,65.55460357666016,0.05000000074505806,17.889999389648438,1.7400000095367432,0.7699999809265137,12.55000114440918,0.3700000047683716,0.11000000685453415,2.8779065797124304e-09,0.7699999809265137,0.0040000020526349545,0.02500000037252903,0.09000000357627869,0.019999997690320015,0.032999999821186066,0.0003999999607913196,0.01600000075995922,0.007000000216066837,,,,3.0999999046325684,650.0,1.9999990463256836,5.0,4.682131290435791,,4146.5
204,65.55460357666016,0.05000000074505806,17.889999389648438,1.7400000095367432,0.7699999809265137,12.55000114440918,0.3700000047683716,0.11000000685453415,2.8779065797124304e-09,0.7699999809265137,0.0040000020526349545,0.02500000037252903,0.09000000357627869,0.019999997690320015,0.032999999821186066,0.0003999999607913196,0.01600000075995922,0.007000000216066837,,,,3.0999999046325684,650.0,2.9999990463256836,2.999999761581421,4.477336883544922,,11236.599609375
205,65.55460357666016,0.05000000074505806,17.889999389648438,1.7400000095367432,0.7699999809265137,12.55000114440918,0.3700000047683716,0.11000000685453415,2.8779065797124304e-09,0.7699999809265137,0.0040000020526349545,0.02500000037252903,0.09000000357627869,0.019999997690320015,0.032999999821186066,0.0003999999607913196,0.01600000075995922,0.007000000216066837,,,,3.0999999046325684,650.0,2.9999990463256836,0.9999998211860657,4.356709003448486,,17191.400390625
206,65.55460357666016,0.05000000074505806,17.889999389648438,1.7400000095367432,0.7699999809265137,12.55000114440918,0.3700000047683716,0.11000000685453415,2.8779065797124304e-09,0.7699999809265137,0.0040000020526349545,0.02500000037252903,0.09000000357627869,0.019999997690320015,0.032999999821186066,0.0003999999607913196,0.01600000075995922,0.007000000216066837,,,,3.0999999046325684,650.0,3.9999990463256836,5.0,4.234106540679932,,38626.0
207,65.55460357666016,0.05000000074505806,17.889999389648438,1.7400000095367432,0.7699999809265137,12.55000114440918,0.3700000047683716,0.11000000685453415,2.8779065797124304e-09,0.7699999809265137,0.0040000020526349545,0.02500000037252903,0.09000000357627869,0.019999997690320015,0.032999999821186066,0.0003999999607913196,0.01600000075995922,0.007000000216066837,,,,3.0999999046325684,650.0,3.9999990463256836,1.999999761581421,4.110873699188232,,71413.3984375
208,65.55460357666016,0.05000000074505806,17.889999389648438,1.7400000095367432,0.7699999809265137,12.55000114440918,0.3700000047683716,0.11000000685453415,2.8779065797124304e-09,0.7699999809265137,0.0040000020526349545,0.02500000037252903,0.09000000357627869,0.019999997690320015,0.032999999821186066,0.0003999999607913196,0.01600000075995922,0.007000000216066837,,,,3.0999999046325684,650.0,3.9999990463256836,1.999999761581421,3.97029185295105,,129417.5
209,65.55460357666016,0.05000000074505806,17.889999389648438,1.7400000095367432,0.7699999809265137,12.55000114440918,0.3700000047683716,0.11000000685453415,2.8779065797124304e-09,0.7699999809265137,0.0040000020526349545,0.02500000037252903,0.09000000357627869,0.019999997690320015,0.032999999821186066,0.0003999999607913196,0.01600000075995922,0.007000000216066837,,,,3.0999999046325684,700.0,5.999999046325684,15.0,5.1704840660095215,,64.4000015258789
210,65.55460357666016,0.05000000074505806,17.889999389648438,1.7400000095367432,0.7699999809265137,12.55000114440918,0.3700000047683716,0.11000000685453415,2.8779065797124304e-09,0.7699999809265137,0.0040000020526349545,0.02500000037252903,0.09000000357627869,0.019999997690320015,0.032999999821186066,0.0003999999607913196,0.01600000075995922,0.007000000216066837,,,,3.0999999046325684,700.0,4.999999046325684,12.0,4.919981002807617,,315.79998779296875
211,65.55460357666016,0.05000000074505806,17.889999389648438,1.7400000095367432,0.7699999809265137,12.55000114440918,0.3700000047683716,0.11000000685453415,2.8779065797124304e-09,0.7699999809265137,0.0040000020526349545,0.02500000037252903,0.09000000357627869,0.019999997690320015,0.032999999821186066,0.0003999999607913196,0.01600000075995922,0.007000000216066837,,,,3.0999999046325684,700.0,2.9999990463256836,6.0,4.584967613220215,,1278.699951171875
212,65.55460357666016,0.05000000074505806,17.889999389648438,1.7400000095367432,0.7699999809265137,12.55000114440918,0.3700000047683716,0.11000000685453415,2.8779065797124304e-09,0.7699999809265137,0.0040000020526349545,0.02500000037252903,0.09000000357627869,0.019999997690320015,0.032999999821186066,0.0003999999607913196,0.01600000075995922,0.007000000216066837,,,,3.0999999046325684,700.0,6.999999046325684,6.0,4.356709003448486,,3501.89990234375
213,65.55460357666016,0.05000000074505806,17.889999389648438,1.7400000095367432,0.7699999809265137,12.55000114440918,0.3700000047683716,0.11000000685453415,2.8779065797124304e-09,0.7699999809265137,0.0040000020526349545,0.02500000037252903,0.09000000357627869,0.019999997690320015,0.032999999821186066,0.0003999999607913196,0.01600000075995922,0.007000000216066837,,,,3.0999999046325684,700.0,6.999999046325684,8.0,4.110873699188232,,12119.400390625
214,65.55460357666016,0.05000000074505806,17.889999389648438,1.7400000095367432,0.7699999809265137,12.55000114440918,0.3700000047683716,0.11000000685453415,2.8779065797124304e-09,0.7699999809265137,0.0040000020526349545,0.02500000037252903,0.09000000357627869,0.019999997690320015,0.032999999821186066,0.0003999999607913196,0.01600000075995922,0.007000000216066837,,,,3.0999999046325684,700.0,4.999999046325684,5.0,3.97029185295105,,27471.80078125
215,65.55460357666016,0.05000000074505806,17.889999389648438,1.7400000095367432,0.7699999809265137,12.55000114440918,0.3700000047683716,0.11000000685453415,2.8779065797124304e-09,0.7699999809265137,0.0040000020526349545,0.02500000037252903,0.09000000357627869,0.019999997690320015,0.032999999821186066,0.0003999999607913196,0.01600000075995922,0.007000000216066837,,,,3.0999999046325684,700.0,3.9999990463256836,3.999997854232788,3.8501474857330322,,43367.30078125
216,65.55460357666016,0.05000000074505806,17.889999389648438,1.7400000095367432,0.7699999809265137,12.55000114440918,0.3700000047683716,0.11000000685453415,2.8779065797124304e-09,0.7699999809265137,0.0040000020526349545,0.02500000037252903,0.09000000357627869,0.019999997690320015,0.032999999821186066,0.0003999999607913196,0.01600000075995922,0.007000000216066837,,,,3.0999999046325684,700.0,5.999999046325684,2.999999761581421,3.7135720252990723,,80602.1015625
217,65.55460357666016,0.05000000074505806,17.889999389648438,1.7400000095367432,0.7699999809265137,12.55000114440918,0.3700000047683716,0.11000000685453415,2.8779065797124304e-09,0.7699999809265137,0.0040000020526349545,0.02500000037252903,0.09000000357627869,0.019999997690320015,0.032999999821186066,0.0003999999607913196,0.01600000075995922,0.007000000216066837,,,,3.0999999046325684,700.0,5.999999046325684,5.0,3.610917806625366,,119496.3984375
218,65.55460357666016,0.05000000074505806,17.889999389648438,1.7400000095367432,0.7699999809265137,12.55000114440918,0.3700000047683716,0.11000000685453415,2.8779065797124304e-09,0.7699999809265137,0.0040000020526349545,0.02500000037252903,0.09000000357627869,0.019999997690320015,0.032999999821186066,0.0003999999607913196,0.01600000075995922,0.007000000216066837,,,,3.0999999046325684,750.0,4.999999046325684,10.0,4.919981002807617,,26.799999237060547
219,65.55460357666016,0.05000000074505806,17.889999389648438,1.7400000095367432,0.7699999809265137,12.55000114440918,0.3700000047683716,0.11000000685453415,2.8779065797124304e-09,0.7699999809265137,0.0040000020526349545,0.02500000037252903,0.09000000357627869,0.019999997690320015,0.032999999821186066,0.0003999999607913196,0.01600000075995922,0.007000000216066837,,,,3.0999999046325684,750.0,3.9999990463256836,8.0,4.584967613220215,,149.5
220,65.55460357666016,0.05000000074505806,17.889999389648438,1.7400000095367432,0.7699999809265137,12.55000114440918,0.3700000047683716,0.11000000685453415,2.8779065797124304e-09,0.7699999809265137,0.0040000020526349545,0.02500000037252903,0.09000000357627869,0.019999997690320015,0.032999999821186066,0.0003999999607913196,0.01600000075995922,0.007000000216066837,,,,3.0999999046325684,750.0,6.999999046325684,6.999998092651367,4.234106540679932,,570.7999877929688
221,65.55460357666016,0.05000000074505806,17.889999389648438,1.7400000095367432,0.7699999809265137,12.55000114440918,0.3700000047683716,0.11000000685453415,2.8779065797124304e-09,0.7699999809265137,0.0040000020526349545,0.02500000037252903,0.09000000357627869,0.019999997690320015,0.032999999821186066,0.0003999999607913196,0.01600000075995922,0.007000000216066837,,,,3.0999999046325684,750.0,3.9999990463256836,2.999999761581421,3.97029185295105,,3768.699951171875
222,65.55460357666016,0.05000000074505806,17.889999389648438,1.7400000095367432,0.7699999809265137,12.55000114440918,0.3700000047683716,0.11000000685453415,2.8779065797124304e-09,0.7699999809265137,0.0040000020526349545,0.02500000037252903,0.09000000357627869,0.019999997690320015,0.032999999821186066,0.0003999999607913196,0.01600000075995922,0.007000000216066837,,,,3.0999999046325684,750.0,7.999999046325684,3.999997854232788,3.610917806625366,,23306.5
223,66.11609649658203,0.05299999937415123,17.559999465942383,1.809999942779541,0.6299999952316284,12.239999771118164,0.30000001192092896,0.1499999612569809,2.8779065797124304e-09,0.8700000047683716,0.008000003173947334,0.027000000700354576,0.14000000059604645,0.01899999938905239,0.04100000113248825,0.0027000000700354576,0.022199999541044235,0.010999999940395355,,,,5.199999809265137,600.0,15.999999046325684,36.0,5.749392986297607,,363.6000061035156
