Repository: mamunm/UQ_AL

# UQ_AL
Uncertainty quantification and active learning for materials science

File: data/df.csv (part 13 of 14)
,Fe,C,Cr,Mn,Si,Ni,Co,Mo,W,Nb,Al,P,Cu,Ti,V,B,N,S,Zr,Normal,Temper1,AGS No.,CT_Temp,CT_EL,CT_RA,log_CT_CS,log_CT_MCR,CT_RT
314,9.260000228881836,0.05999999865889549,15.979999542236328,0.4300000071525574,0.3199999928474426,72.45790100097656,0.10000000894069672,0.3199999928474426,2.8779065797124304e-09,0.4699999988079071,0.30000001192092896,0.00200000056065619,0.020000001415610313,0.23999999463558197,-7.994185313719981e-10,0.00010000000474974513,0.019999999552965164,0.019999999552965164,,,,7.400000095367432,700.0,74.0,64.0,4.9416422843933105,,56.0
315,9.260000228881836,0.05999999865889549,15.979999542236328,0.4300000071525574,0.3199999928474426,72.45790100097656,0.10000000894069672,0.3199999928474426,2.8779065797124304e-09,0.4699999988079071,0.30000001192092896,0.00200000056065619,0.020000001415610313,0.23999999463558197,-7.994185313719981e-10,0.00010000000474974513,0.019999999552965164,0.019999999552965164,,,,7.400000095367432,700.0,85.0,59.0,4.382026672363281,,1453.300048828125
316,9.260000228881836,0.05999999865889549,15.979999542236328,0.4300000071525574,0.3199999928474426,72.45790100097656,0.10000000894069672,0.3199999928474426,2.8779065797124304e-09,0.4699999988079071,0.30000001192092896,0.00200000056065619,0.020000001415610313,0.23999999463558197,-7.994185313719981e-10,0.00010000000474974513,0.019999999552965164,0.019999999552965164,,,,7.400000095367432,700.0,62.0,55.0,4.094344615936279,,3244.60009765625
317,9.260000228881836,0.05999999865889549,15.979999542236328,0.4300000071525574,0.3199999928474426,72.45790100097656,0.10000000894069672,0.3199999928474426,2.8779065797124304e-09,0.4699999988079071,0.30000001192092896,0.00200000056065619,0.020000001415610313,0.23999999463558197,-7.994185313719981e-10,0.00010000000474974513,0.019999999552965164,0.019999999552965164,,,,7.400000095367432,700.0,73.0,50.0,3.6888794898986816,,16107.099609375
318,9.260000228881836,0.05999999865889549,15.979999542236328,0.4300000071525574,0.3199999928474426,72.45790100097656,0.10000000894069672,0.3199999928474426,2.8779065797124304e-09,0.4699999988079071,0.30000001192092896,0.00200000056065619,0.020000001415610313,0.23999999463558197,-7.994185313719981e-10,0.00010000000474974513,0.019999999552965164,0.019999999552965164,,,,7.400000095367432,700.0,106.0,52.0,3.4011974334716797,,24188.69921875
319,9.260000228881836,0.05999999865889549,15.979999542236328,0.4300000071525574,0.3199999928474426,72.45790100097656,0.10000000894069672,0.3199999928474426,2.8779065797124304e-09,0.4699999988079071,0.30000001192092896,0.00200000056065619,0.020000001415610313,0.23999999463558197,-7.994185313719981e-10,0.00010000000474974513,0.019999999552965164,0.019999999552965164,,,,7.400000095367432,800.0,57.0,49.0,4.094344615936279,,124.0
320,9.260000228881836,0.05999999865889549,15.979999542236328,0.4300000071525574,0.3199999928474426,72.45790100097656,0.10000000894069672,0.3199999928474426,2.8779065797124304e-09,0.4699999988079071,0.30000001192092896,0.00200000056065619,0.020000001415610313,0.23999999463558197,-7.994185313719981e-10,0.00010000000474974513,0.019999999552965164,0.019999999552965164,,,,7.400000095367432,800.0,72.0,45.0,3.6888794898986816,,348.20001220703125
321,9.260000228881836,0.05999999865889549,15.979999542236328,0.4300000071525574,0.3199999928474426,72.45790100097656,0.10000000894069672,0.3199999928474426,2.8779065797124304e-09,0.4699999988079071,0.30000001192092896,0.00200000056065619,0.020000001415610313,0.23999999463558197,-7.994185313719981e-10,0.00010000000474974513,0.019999999552965164,0.019999999552965164,,,,7.400000095367432,800.0,67.0,46.0,3.4011974334716797,,903.9000244140625
322,9.260000228881836,0.05999999865889549,15.979999542236328,0.4300000071525574,0.3199999928474426,72.45790100097656,0.10000000894069672,0.3199999928474426,2.8779065797124304e-09,0.4699999988079071,0.30000001192092896,0.00200000056065619,0.020000001415610313,0.23999999463558197,-7.994185313719981e-10,0.00010000000474974513,0.019999999552965164,0.019999999552965164,,,,7.400000095367432,800.0,102.0,45.0,2.995732307434082,,5277.5
323,9.260000228881836,0.05999999865889549,15.979999542236328,0.4300000071525574,0.3199999928474426,72.45790100097656,0.10000000894069672,0.3199999928474426,2.8779065797124304e-09,0.4699999988079071,0.30000001192092896,0.00200000056065619,0.020000001415610313,0.23999999463558197,-7.994185313719981e-10,0.00010000000474974513,0.019999999552965164,0.019999999552965164,,,,7.400000095367432,800.0,99.0,40.0,2.6390573978424072,,89507.6015625
324,9.260000228881836,0.05999999865889549,15.979999542236328,0.4300000071525574,0.3199999928474426,72.45790100097656,0.10000000894069672,0.3199999928474426,2.8779065797124304e-09,0.4699999988079071,0.30000001192092896,0.00200000056065619,0.020000001415610313,0.23999999463558197,-7.994185313719981e-10,0.00010000000474974513,0.019999999552965164,0.019999999552965164,,,,7.400000095367432,900.0,60.0,55.0,3.6888794898986816,,26.399999618530273
325,9.260000228881836,0.05999999865889549,15.979999542236328,0.4300000071525574,0.3199999928474426,72.45790100097656,0.10000000894069672,0.3199999928474426,2.8779065797124304e-09,0.4699999988079071,0.30000001192092896,0.00200000056065619,0.020000001415610313,0.23999999463558197,-7.994185313719981e-10,0.00010000000474974513,0.019999999552965164,0.019999999552965164,,,,7.400000095367432,900.0,84.0,53.0,3.4011974334716797,,76.5
326,9.260000228881836,0.05999999865889549,15.979999542236328,0.4300000071525574,0.3199999928474426,72.45790100097656,0.10000000894069672,0.3199999928474426,2.8779065797124304e-09,0.4699999988079071,0.30000001192092896,0.00200000056065619,0.020000001415610313,0.23999999463558197,-7.994185313719981e-10,0.00010000000474974513,0.019999999552965164,0.019999999552965164,,,,7.400000095367432,900.0,81.0,49.0,2.995732307434082,,164.3000030517578
327,9.260000228881836,0.05999999865889549,15.979999542236328,0.4300000071525574,0.3199999928474426,72.45790100097656,0.10000000894069672,0.3199999928474426,2.8779065797124304e-09,0.4699999988079071,0.30000001192092896,0.00200000056065619,0.020000001415610313,0.23999999463558197,-7.994185313719981e-10,0.00010000000474974513,0.019999999552965164,0.019999999552965164,,,,7.400000095367432,900.0,97.0,47.0,2.6390573978424072,,522.0
328,9.260000228881836,0.05999999865889549,15.979999542236328,0.4300000071525574,0.3199999928474426,72.45790100097656,0.10000000894069672,0.3199999928474426,2.8779065797124304e-09,0.4699999988079071,0.30000001192092896,0.00200000056065619,0.020000001415610313,0.23999999463558197,-7.994185313719981e-10,0.00010000000474974513,0.019999999552965164,0.019999999552965164,,,,7.400000095367432,900.0,112.0,49.0,2.3025851249694824,,6158.5
329,9.260000228881836,0.05999999865889549,15.979999542236328,0.4300000071525574,0.3199999928474426,72.45790100097656,0.10000000894069672,0.3199999928474426,2.8779065797124304e-09,0.4699999988079071,0.30000001192092896,0.00200000056065619,0.020000001415610313,0.23999999463558197,-7.994185313719981e-10,0.00010000000474974513,0.019999999552965164,0.019999999552965164,,,,7.400000095367432,1000.0,89.0,55.0,2.6390573978424072,,78.0
330,9.260000228881836,0.05999999865889549,15.979999542236328,0.4300000071525574,0.3199999928474426,72.45790100097656,0.10000000894069672,0.3199999928474426,2.8779065797124304e-09,0.4699999988079071,0.30000001192092896,0.00200000056065619,0.020000001415610313,0.23999999463558197,-7.994185313719981e-10,0.00010000000474974513,0.019999999552965164,0.019999999552965164,,,,7.400000095367432,1000.0,131.0,53.0,2.3025851249694824,,434.5
331,7.989999771118164,0.029999999329447746,15.800000190734863,0.23000001907348633,0.11999998986721039,75.10399627685547,0.10000000894069672,0.2099999636411667,2.8779065797124304e-09,0.04999997466802597,0.10999999940395355,0.004999999888241291,0.1599999964237213,0.07999999821186066,-7.994185313719981e-10,0.0010000000474974513,0.009000000543892384,0.0010000000474974513,,,,6.5,600.0,86.0,70.0,5.703782558441162,,16.700000762939453
332,7.989999771118164,0.029999999329447746,15.800000190734863,0.23000001907348633,0.11999998986721039,75.10399627685547,0.10000000894069672,0.2099999636411667,2.8779065797124304e-09,0.04999997466802597,0.10999999940395355,0.004999999888241291,0.1599999964237213,0.07999999821186066,-7.994185313719981e-10,0.0010000000474974513,0.009000000543892384,0.0010000000474974513,,,,6.5,600.0,73.0,71.0,5.2983174324035645,,345.79998779296875
333,7.989999771118164,0.029999999329447746,15.800000190734863,0.23000001907348633,0.11999998986721039,75.10399627685547,0.10000000894069672,0.2099999636411667,2.8779065797124304e-09,0.04999997466802597,0.10999999940395355,0.004999999888241291,0.1599999964237213,0.07999999821186066,-7.994185313719981e-10,0.0010000000474974513,0.009000000543892384,0.0010000000474974513,,,,6.5,600.0,68.0,73.0,4.9416422843933105,,2688.800048828125
334,7.989999771118164,0.029999999329447746,15.800000190734863,0.23000001907348633,0.11999998986721039,75.10399627685547,0.10000000894069672,0.2099999636411667,2.8779065797124304e-09,0.04999997466802597,0.10999999940395355,0.004999999888241291,0.1599999964237213,0.07999999821186066,-7.994185313719981e-10,0.0010000000474974513,0.009000000543892384,0.0010000000474974513,,,,6.5,600.0,54.0,75.0,4.605170249938965,,12799.099609375
335,7.989999771118164,0.029999999329447746,15.800000190734863,0.23000001907348633,0.11999998986721039,75.10399627685547,0.10000000894069672,0.2099999636411667,2.8779065797124304e-09,0.04999997466802597,0.10999999940395355,0.004999999888241291,0.1599999964237213,0.07999999821186066,-7.994185313719981e-10,0.0010000000474974513,0.009000000543892384,0.0010000000474974513,,,,6.5,600.0,80.0,79.0,4.382026672363281,,30476.19921875
336,7.989999771118164,0.029999999329447746,15.800000190734863,0.23000001907348633,0.11999998986721039,75.10399627685547,0.10000000894069672,0.2099999636411667,2.8779065797124304e-09,0.04999997466802597,0.10999999940395355,0.004999999888241291,0.1599999964237213,0.07999999821186066,-7.994185313719981e-10,0.0010000000474974513,0.009000000543892384,0.0010000000474974513,,,,6.5,700.0,60.0,75.0,4.9416422843933105,,35.5
337,7.989999771118164,0.029999999329447746,15.800000190734863,0.23000001907348633,0.11999998986721039,75.10399627685547,0.10000000894069672,0.2099999636411667,2.8779065797124304e-09,0.04999997466802597,0.10999999940395355,0.004999999888241291,0.1599999964237213,0.07999999821186066,-7.994185313719981e-10,0.0010000000474974513,0.009000000543892384,0.0010000000474974513,,,,6.5,700.0,14.999999046325684,42.0,4.382026672363281,,1108.0
338,7.989999771118164,0.029999999329447746,15.800000190734863,0.23000001907348633,0.11999998986721039,75.10399627685547,0.10000000894069672,0.2099999636411667,2.8779065797124304e-09,0.04999997466802597,0.10999999940395355,0.004999999888241291,0.1599999964237213,0.07999999821186066,-7.994185313719981e-10,0.0010000000474974513,0.009000000543892384,0.0010000000474974513,,,,6.5,700.0,46.0,62.0,4.094344615936279,,1583.199951171875
339,7.989999771118164,0.029999999329447746,15.800000190734863,0.23000001907348633,0.11999998986721039,75.10399627685547,0.10000000894069672,0.2099999636411667,2.8779065797124304e-09,0.04999997466802597,0.10999999940395355,0.004999999888241291,0.1599999964237213,0.07999999821186066,-7.994185313719981e-10,0.0010000000474974513,0.009000000543892384,0.0010000000474974513,,,,6.5,700.0,21.0,45.0,3.6888794898986816,,9144.2001953125
340,7.989999771118164,0.029999999329447746,15.800000190734863,0.23000001907348633,0.11999998986721039,75.10399627685547,0.10000000894069672,0.2099999636411667,2.8779065797124304e-09,0.04999997466802597,0.10999999940395355,0.004999999888241291,0.1599999964237213,0.07999999821186066,-7.994185313719981e-10,0.0010000000474974513,0.009000000543892384,0.0010000000474974513,,,,6.5,700.0,52.0,56.0,3.4011974334716797,,15003.599609375
341,7.989999771118164,0.029999999329447746,15.800000190734863,0.23000001907348633,0.11999998986721039,75.10399627685547,0.10000000894069672,0.2099999636411667,2.8779065797124304e-09,0.04999997466802597,0.10999999940395355,0.004999999888241291,0.1599999964237213,0.07999999821186066,-7.994185313719981e-10,0.0010000000474974513,0.009000000543892384,0.0010000000474974513,,,,6.5,800.0,45.0,60.0,4.094344615936279,,58.900001525878906
342,7.989999771118164,0.029999999329447746,15.800000190734863,0.23000001907348633,0.11999998986721039,75.10399627685547,0.10000000894069672,0.2099999636411667,2.8779065797124304e-09,0.04999997466802597,0.10999999940395355,0.004999999888241291,0.1599999964237213,0.07999999821186066,-7.994185313719981e-10,0.0010000000474974513,0.009000000543892384,0.0010000000474974513,,,,6.5,800.0,48.0,54.0,3.6888794898986816,,189.39999389648438
343,7.989999771118164,0.029999999329447746,15.800000190734863,0.23000001907348633,0.11999998986721039,75.10399627685547,0.10000000894069672,0.2099999636411667,2.8779065797124304e-09,0.04999997466802597,0.10999999940395355,0.004999999888241291,0.1599999964237213,0.07999999821186066,-7.994185313719981e-10,0.0010000000474974513,0.009000000543892384,0.0010000000474974513,,,,6.5,800.0,28.0,46.0,3.4011974334716797,,599.5
344,7.989999771118164,0.029999999329447746,15.800000190734863,0.23000001907348633,0.11999998986721039,75.10399627685547,0.10000000894069672,0.2099999636411667,2.8779065797124304e-09,0.04999997466802597,0.10999999940395355,0.004999999888241291,0.1599999964237213,0.07999999821186066,-7.994185313719981e-10,0.0010000000474974513,0.009000000543892384,0.0010000000474974513,,,,6.5,800.0,24.0,23.0,3.4011974334716797,,2889.0
345,7.989999771118164,0.029999999329447746,15.800000190734863,0.23000001907348633,0.11999998986721039,75.10399627685547,0.10000000894069672,0.2099999636411667,2.8779065797124304e-09,0.04999997466802597,0.10999999940395355,0.004999999888241291,0.1599999964237213,0.07999999821186066,-7.994185313719981e-10,0.0010000000474974513,0.009000000543892384,0.0010000000474974513,,,,6.5,800.0,28.0,41.0,2.995732307434082,,3222.800048828125
346,7.989999771118164,0.029999999329447746,15.800000190734863,0.23000001907348633,0.11999998986721039,75.10399627685547,0.10000000894069672,0.2099999636411667,2.8779065797124304e-09,0.04999997466802597,0.10999999940395355,0.004999999888241291,0.1599999964237213,0.07999999821186066,-7.994185313719981e-10,0.0010000000474974513,0.009000000543892384,0.0010000000474974513,,,,6.5,800.0,90.0,44.0,2.6390573978424072,,5438.0
347,7.989999771118164,0.029999999329447746,15.800000190734863,0.23000001907348633,0.11999998986721039,75.10399627685547,0.10000000894069672,0.2099999636411667,2.8779065797124304e-09,0.04999997466802597,0.10999999940395355,0.004999999888241291,0.1599999964237213,0.07999999821186066,-7.994185313719981e-10,0.0010000000474974513,0.009000000543892384,0.0010000000474974513,,,,6.5,900.0,65.0,63.0,3.6888794898986816,,10.800000190734863
348,7.989999771118164,0.029999999329447746,15.800000190734863,0.23000001907348633,0.11999998986721039,75.10399627685547,0.10000000894069672,0.2099999636411667,2.8779065797124304e-09,0.04999997466802597,0.10999999940395355,0.004999999888241291,0.1599999964237213,0.07999999821186066,-7.994185313719981e-10,0.0010000000474974513,0.009000000543892384,0.0010000000474974513,,,,6.5,900.0,18.0,29.0,3.4011974334716797,,178.1999969482422
349,7.989999771118164,0.029999999329447746,15.800000190734863,0.23000001907348633,0.11999998986721039,75.10399627685547,0.10000000894069672,0.2099999636411667,2.8779065797124304e-09,0.04999997466802597,0.10999999940395355,0.004999999888241291,0.1599999964237213,0.07999999821186066,-7.994185313719981e-10,0.0010000000474974513,0.009000000543892384,0.0010000000474974513,,,,6.5,900.0,18.0,29.0,2.995732307434082,,913.9000244140625
350,7.989999771118164,0.029999999329447746,15.800000190734863,0.23000001907348633,0.11999998986721039,75.10399627685547,0.10000000894069672,0.2099999636411667,2.8779065797124304e-09,0.04999997466802597,0.10999999940395355,0.004999999888241291,0.1599999964237213,0.07999999821186066,-7.994185313719981e-10,0.0010000000474974513,0.009000000543892384,0.0010000000474974513,,,,6.5,900.0,46.0,27.0,2.6390573978424072,,10280.5
351,7.989999771118164,0.029999999329447746,15.800000190734863,0.23000001907348633,0.11999998986721039,75.10399627685547,0.10000000894069672,0.2099999636411667,2.8779065797124304e-09,0.04999997466802597,0.10999999940395355,0.004999999888241291,0.1599999964237213,0.07999999821186066,-7.994185313719981e-10,0.0010000000474974513,0.009000000543892384,0.0010000000474974513,,,,6.5,900.0,62.0,46.0,2.6390573978424072,,433.8999938964844
352,7.989999771118164,0.029999999329447746,15.800000190734863,0.23000001907348633,0.11999998986721039,75.10399627685547,0.10000000894069672,0.2099999636411667,2.8779065797124304e-09,0.04999997466802597,0.10999999940395355,0.004999999888241291,0.1599999964237213,0.07999999821186066,-7.994185313719981e-10,0.0010000000474974513,0.009000000543892384,0.0010000000474974513,,,,6.5,1000.0,56.0,51.0,2.995732307434082,,89.9000015258789
353,7.989999771118164,0.029999999329447746,15.800000190734863,0.23000001907348633,0.11999998986721039,75.10399627685547,0.10000000894069672,0.2099999636411667,2.8779065797124304e-09,0.04999997466802597,0.10999999940395355,0.004999999888241291,0.1599999964237213,0.07999999821186066,-7.994185313719981e-10,0.0010000000474974513,0.009000000543892384,0.0010000000474974513,,,,6.5,1000.0,67.0,45.0,2.6390573978424072,,645.2999877929688
354,7.989999771118164,0.029999999329447746,15.800000190734863,0.23000001907348633,0.11999998986721039,75.10399627685547,0.10000000894069672,0.2099999636411667,2.8779065797124304e-09,0.04999997466802597,0.10999999940395355,0.004999999888241291,0.1599999964237213,0.07999999821186066,-7.994185313719981e-10,0.0010000000474974513,0.009000000543892384,0.0010000000474974513,,,,6.5,1000.0,108.0,40.0,2.3025851249694824,,2414.10009765625
355,8.670000076293945,0.09000000357627869,15.6899995803833,0.2800000309944153,0.20000000298023224,73.4020004272461,0.20000000298023224,0.130000039935112,2.8779065797124304e-09,0.7300000190734863,0.2199999988079071,0.007000000216066837,0.20000000298023224,0.36000001430511475,-7.994185313719981e-10,0.003000000026077032,0.017000000923871994,0.0010000000474974513,,,,2.4000000953674316,600.0,73.0,57.0,5.991464614868164,,8.699999809265137
356,8.670000076293945,0.09000000357627869,15.6899995803833,0.2800000309944153,0.20000000298023224,73.4020004272461,0.20000000298023224,0.130000039935112,2.8779065797124304e-09,0.7300000190734863,0.2199999988079071,0.007000000216066837,0.20000000298023224,0.36000001430511475,-7.994185313719981e-10,0.003000000026077032,0.017000000923871994,0.0010000000474974513,,,,2.4000000953674316,600.0,90.0,65.0,5.703782558441162,,89.0
357,8.670000076293945,0.09000000357627869,15.6899995803833,0.2800000309944153,0.20000000298023224,73.4020004272461,0.20000000298023224,0.130000039935112,2.8779065797124304e-09,0.7300000190734863,0.2199999988079071,0.007000000216066837,0.20000000298023224,0.36000001430511475,-7.994185313719981e-10,0.003000000026077032,0.017000000923871994,0.0010000000474974513,,,,2.4000000953674316,600.0,84.0,78.0,5.2983174324035645,,1667.5999755859375
358,8.670000076293945,0.09000000357627869,15.6899995803833,0.2800000309944153,0.20000000298023224,73.4020004272461,0.20000000298023224,0.130000039935112,2.8779065797124304e-09,0.7300000190734863,0.2199999988079071,0.007000000216066837,0.20000000298023224,0.36000001430511475,-7.994185313719981e-10,0.003000000026077032,0.017000000923871994,0.0010000000474974513,,,,2.4000000953674316,600.0,82.0,74.0,4.9416422843933105,,30351.19921875
359,8.670000076293945,0.09000000357627869,15.6899995803833,0.2800000309944153,0.20000000298023224,73.4020004272461,0.20000000298023224,0.130000039935112,2.8779065797124304e-09,0.7300000190734863,0.2199999988079071,0.007000000216066837,0.20000000298023224,0.36000001430511475,-7.994185313719981e-10,0.003000000026077032,0.017000000923871994,0.0010000000474974513,,,,2.4000000953674316,700.0,115.0,74.0,5.2983174324035645,,14.0
360,8.670000076293945,0.09000000357627869,15.6899995803833,0.2800000309944153,0.20000000298023224,73.4020004272461,0.20000000298023224,0.130000039935112,2.8779065797124304e-09,0.7300000190734863,0.2199999988079071,0.007000000216066837,0.20000000298023224,0.36000001430511475,-7.994185313719981e-10,0.003000000026077032,0.017000000923871994,0.0010000000474974513,,,,2.4000000953674316,700.0,75.0,78.0,4.9416422843933105,,227.10000610351562
361,8.670000076293945,0.09000000357627869,15.6899995803833,0.2800000309944153,0.20000000298023224,73.4020004272461,0.20000000298023224,0.130000039935112,2.8779065797124304e-09,0.7300000190734863,0.2199999988079071,0.007000000216066837,0.20000000298023224,0.36000001430511475,-7.994185313719981e-10,0.003000000026077032,0.017000000923871994,0.0010000000474974513,,,,2.4000000953674316,700.0,22.0,31.0,4.382026672363281,,18190.80078125
362,8.670000076293945,0.09000000357627869,15.6899995803833,0.2800000309944153,0.20000000298023224,73.4020004272461,0.20000000298023224,0.130000039935112,2.8779065797124304e-09,0.7300000190734863,0.2199999988079071,0.007000000216066837,0.20000000298023224,0.36000001430511475,-7.994185313719981e-10,0.003000000026077032,0.017000000923871994,0.0010000000474974513,,,,2.4000000953674316,700.0,5.999999046325684,19.0,4.094344615936279,,134083.296875
363,8.670000076293945,0.09000000357627869,15.6899995803833,0.2800000309944153,0.20000000298023224,73.4020004272461,0.20000000298023224,0.130000039935112,2.8779065797124304e-09,0.7300000190734863,0.2199999988079071,0.007000000216066837,0.20000000298023224,0.36000001430511475,-7.994185313719981e-10,0.003000000026077032,0.017000000923871994,0.0010000000474974513,,,,2.4000000953674316,800.0,62.0,73.0,4.382026672363281,,173.8000030517578
364,8.670000076293945,0.09000000357627869,15.6899995803833,0.2800000309944153,0.20000000298023224,73.4020004272461,0.20000000298023224,0.130000039935112,2.8779065797124304e-09,0.7300000190734863,0.2199999988079071,0.007000000216066837,0.20000000298023224,0.36000001430511475,-7.994185313719981e-10,0.003000000026077032,0.017000000923871994,0.0010000000474974513,,,,2.4000000953674316,800.0,84.0,64.0,4.094344615936279,,930.9000244140625
365,8.670000076293945,0.09000000357627869,15.6899995803833,0.2800000309944153,0.20000000298023224,73.4020004272461,0.20000000298023224,0.130000039935112,2.8779065797124304e-09,0.7300000190734863,0.2199999988079071,0.007000000216066837,0.20000000298023224,0.36000001430511475,-7.994185313719981e-10,0.003000000026077032,0.017000000923871994,0.0010000000474974513,,,,2.4000000953674316,800.0,36.0,33.0,3.6888794898986816,,6420.0
366,8.670000076293945,0.09000000357627869,15.6899995803833,0.2800000309944153,0.20000000298023224,73.4020004272461,0.20000000298023224,0.130000039935112,2.8779065797124304e-09,0.7300000190734863,0.2199999988079071,0.007000000216066837,0.20000000298023224,0.36000001430511475,-7.994185313719981e-10,0.003000000026077032,0.017000000923871994,0.0010000000474974513,,,,2.4000000953674316,800.0,28.0,25.0,3.4011974334716797,,21246.0
367,8.670000076293945,0.09000000357627869,15.6899995803833,0.2800000309944153,0.20000000298023224,73.4020004272461,0.20000000298023224,0.130000039935112,2.8779065797124304e-09,0.7300000190734863,0.2199999988079071,0.007000000216066837,0.20000000298023224,0.36000001430511475,-7.994185313719981e-10,0.003000000026077032,0.017000000923871994,0.0010000000474974513,,,,2.4000000953674316,900.0,55.0,42.0,3.6888794898986816,,125.5
368,8.670000076293945,0.09000000357627869,15.6899995803833,0.2800000309944153,0.20000000298023224,73.4020004272461,0.20000000298023224,0.130000039935112,2.8779065797124304e-09,0.7300000190734863,0.2199999988079071,0.007000000216066837,0.20000000298023224,0.36000001430511475,-7.994185313719981e-10,0.003000000026077032,0.017000000923871994,0.0010000000474974513,,,,2.4000000953674316,900.0,32.0,29.0,3.4011974334716797,,520.9000244140625
369,8.670000076293945,0.09000000357627869,15.6899995803833,0.2800000309944153,0.20000000298023224,73.4020004272461,0.20000000298023224,0.130000039935112,2.8779065797124304e-09,0.7300000190734863,0.2199999988079071,0.007000000216066837,0.20000000298023224,0.36000001430511475,-7.994185313719981e-10,0.003000000026077032,0.017000000923871994,0.0010000000474974513,,,,2.4000000953674316,900.0,26.0,18.0,2.995732307434082,,3412.300048828125
370,8.670000076293945,0.09000000357627869,15.6899995803833,0.2800000309944153,0.20000000298023224,73.4020004272461,0.20000000298023224,0.130000039935112,2.8779065797124304e-09,0.7300000190734863,0.2199999988079071,0.007000000216066837,0.20000000298023224,0.36000001430511475,-7.994185313719981e-10,0.003000000026077032,0.017000000923871994,0.0010000000474974513,,,,2.4000000953674316,900.0,42.0,28.0,2.6390573978424072,,29844.30078125
371,8.670000076293945,0.09000000357627869,15.6899995803833,0.2800000309944153,0.20000000298023224,73.4020004272461,0.20000000298023224,0.130000039935112,2.8779065797124304e-09,0.7300000190734863,0.2199999988079071,0.007000000216066837,0.20000000298023224,0.36000001430511475,-7.994185313719981e-10,0.003000000026077032,0.017000000923871994,0.0010000000474974513,,,,2.4000000953674316,1000.0,41.0,36.0,2.995732307434082,,183.39999389648438
372,8.670000076293945,0.09000000357627869,15.6899995803833,0.2800000309944153,0.20000000298023224,73.4020004272461,0.20000000298023224,0.130000039935112,2.8779065797124304e-09,0.7300000190734863,0.2199999988079071,0.007000000216066837,0.20000000298023224,0.36000001430511475,-7.994185313719981e-10,0.003000000026077032,0.017000000923871994,0.0010000000474974513,,,,2.4000000953674316,1000.0,34.0,29.0,2.6390573978424072,,776.5
373,8.670000076293945,0.09000000357627869,15.6899995803833,0.2800000309944153,0.20000000298023224,73.4020004272461,0.20000000298023224,0.130000039935112,2.8779065797124304e-09,0.7300000190734863,0.2199999988079071,0.007000000216066837,0.20000000298023224,0.36000001430511475,-7.994185313719981e-10,0.003000000026077032,0.017000000923871994,0.0010000000474974513,,,,2.4000000953674316,1000.0,75.0,33.0,2.3025851249694824,,4239.89990234375
374,7.480001449584961,0.05999999865889549,15.649999618530273,0.3100000023841858,0.30000001192092896,75.87100219726562,0.03999998793005943,0.019999969750642776,2.8779065797124304e-09,0.003999972250312567,0.11999999731779099,0.007000000216066837,0.009999998845160007,0.11999998986721039,-7.994185313719981e-10,0.0020000000949949026,0.004000001586973667,0.001999999862164259,,,,1.600000023841858,600.0,89.0,67.0,5.703782558441162,,13.699999809265137
375,7.480001449584961,0.05999999865889549,15.649999618530273,0.3100000023841858,0.30000001192092896,75.87100219726562,0.03999998793005943,0.019999969750642776,2.8779065797124304e-09,0.003999972250312567,0.11999999731779099,0.007000000216066837,0.009999998845160007,0.11999998986721039,-7.994185313719981e-10,0.0020000000949949026,0.004000001586973667,0.001999999862164259,,,,1.600000023841858,600.0,102.0,75.0,5.2983174324035645,,210.10000610351562
376,7.480001449584961,0.05999999865889549,15.649999618530273,0.3100000023841858,0.30000001192092896,75.87100219726562,0.03999998793005943,0.019999969750642776,2.8779065797124304e-09,0.003999972250312567,0.11999999731779099,0.007000000216066837,0.009999998845160007,0.11999998986721039,-7.994185313719981e-10,0.0020000000949949026,0.004000001586973667,0.001999999862164259,,,,1.600000023841858,600.0,121.0,83.0,4.9416422843933105,,1813.199951171875
377,7.480001449584961,0.05999999865889549,15.649999618530273,0.3100000023841858,0.30000001192092896,75.87100219726562,0.03999998793005943,0.019999969750642776,2.8779065797124304e-09,0.003999972250312567,0.11999999731779099,0.007000000216066837,0.009999998845160007,0.11999998986721039,-7.994185313719981e-10,0.0020000000949949026,0.004000001586973667,0.001999999862164259,,,,1.600000023841858,600.0,101.0,80.0,4.605170249938965,,17416.30078125
378,7.480001449584961,0.05999999865889549,15.649999618530273,0.3100000023841858,0.30000001192092896,75.87100219726562,0.03999998793005943,0.019999969750642776,2.8779065797124304e-09,0.003999972250312567,0.11999999731779099,0.007000000216066837,0.009999998845160007,0.11999998986721039,-7.994185313719981e-10,0.0020000000949949026,0.004000001586973667,0.001999999862164259,,,,1.600000023841858,600.0,97.0,77.0,4.382026672363281,,79901.203125
379,7.480001449584961,0.05999999865889549,15.649999618530273,0.3100000023841858,0.30000001192092896,75.87100219726562,0.03999998793005943,0.019999969750642776,2.8779065797124304e-09,0.003999972250312567,0.11999999731779099,0.007000000216066837,0.009999998845160007,0.11999998986721039,-7.994185313719981e-10,0.0020000000949949026,0.004000001586973667,0.001999999862164259,,,,1.600000023841858,700.0,113.0,82.0,4.9416422843933105,,25.600000381469727
380,7.480001449584961,0.05999999865889549,15.649999618530273,0.3100000023841858,0.30000001192092896,75.87100219726562,0.03999998793005943,0.019999969750642776,2.8779065797124304e-09,0.003999972250312567,0.11999999731779099,0.007000000216066837,0.009999998845160007,0.11999998986721039,-7.994185313719981e-10,0.0020000000949949026,0.004000001586973667,0.001999999862164259,,,,1.600000023841858,700.0,91.0,73.0,4.382026672363281,,1021.7999877929688
381,7.480001449584961,0.05999999865889549,15.649999618530273,0.3100000023841858,0.30000001192092896,75.87100219726562,0.03999998793005943,0.019999969750642776,2.8779065797124304e-09,0.003999972250312567,0.11999999731779099,0.007000000216066837,0.009999998845160007,0.11999998986721039,-7.994185313719981e-10,0.0020000000949949026,0.004000001586973667,0.001999999862164259,,,,1.600000023841858,700.0,77.0,58.0,4.094344615936279,,5785.60009765625
382,7.480001449584961,0.05999999865889549,15.649999618530273,0.3100000023841858,0.30000001192092896,75.87100219726562,0.03999998793005943,0.019999969750642776,2.8779065797124304e-09,0.003999972250312567,0.11999999731779099,0.007000000216066837,0.009999998845160007,0.11999998986721039,-7.994185313719981e-10,0.0020000000949949026,0.004000001586973667,0.001999999862164259,,,,1.600000023841858,700.0,38.0,32.0,3.6888794898986816,,47354.3984375
383,7.480001449584961,0.05999999865889549,15.649999618530273,0.3100000023841858,0.30000001192092896,75.87100219726562,0.03999998793005943,0.019999969750642776,2.8779065797124304e-09,0.003999972250312567,0.11999999731779099,0.007000000216066837,0.009999998845160007,0.11999998986721039,-7.994185313719981e-10,0.0020000000949949026,0.004000001586973667,0.001999999862164259,,,,1.600000023841858,800.0,77.0,62.0,4.094344615936279,,125.5
384,7.480001449584961,0.05999999865889549,15.649999618530273,0.3100000023841858,0.30000001192092896,75.87100219726562,0.03999998793005943,0.019999969750642776,2.8779065797124304e-09,0.003999972250312567,0.11999999731779099,0.007000000216066837,0.009999998845160007,0.11999998986721039,-7.994185313719981e-10,0.0020000000949949026,0.004000001586973667,0.001999999862164259,,,,1.600000023841858,800.0,38.0,35.0,3.6888794898986816,,920.0
385,7.480001449584961,0.05999999865889549,15.649999618530273,0.3100000023841858,0.30000001192092896,75.87100219726562,0.03999998793005943,0.019999969750642776,2.8779065797124304e-09,0.003999972250312567,0.11999999731779099,0.007000000216066837,0.009999998845160007,0.11999998986721039,-7.994185313719981e-10,0.0020000000949949026,0.004000001586973667,0.001999999862164259,,,,1.600000023841858,800.0,33.0,25.0,3.4011974334716797,,3383.199951171875
386,7.480001449584961,0.05999999865889549,15.649999618530273,0.3100000023841858,0.30000001192092896,75.87100219726562,0.03999998793005943,0.019999969750642776,2.8779065797124304e-09,0.003999972250312567,0.11999999731779099,0.007000000216066837,0.009999998845160007,0.11999998986721039,-7.994185313719981e-10,0.0020000000949949026,0.004000001586973667,0.001999999862164259,,,,1.600000023841858,800.0,66.0,23.0,2.995732307434082,,87223.703125
387,7.480001449584961,0.05999999865889549,15.649999618530273,0.3100000023841858,0.30000001192092896,75.87100219726562,0.03999998793005943,0.019999969750642776,2.8779065797124304e-09,0.003999972250312567,0.11999999731779099,0.007000000216066837,0.009999998845160007,0.11999998986721039,-7.994185313719981e-10,0.0020000000949949026,0.004000001586973667,0.001999999862164259,,,,1.600000023841858,900.0,60.0,48.0,3.6888794898986816,,45.79999923706055
388,7.480001449584961,0.05999999865889549,15.649999618530273,0.3100000023841858,0.30000001192092896,75.87100219726562,0.03999998793005943,0.019999969750642776,2.8779065797124304e-09,0.003999972250312567,0.11999999731779099,0.007000000216066837,0.009999998845160007,0.11999998986721039,-7.994185313719981e-10,0.0020000000949949026,0.004000001586973667,0.001999999862164259,,,,1.600000023841858,900.0,35.0,29.0,3.4011974334716797,,174.0
389,7.480001449584961,0.05999999865889549,15.649999618530273,0.3100000023841858,0.30000001192092896,75.87100219726562,0.03999998793005943,0.019999969750642776,2.8779065797124304e-09,0.003999972250312567,0.11999999731779099,0.007000000216066837,0.009999998845160007,0.11999998986721039,-7.994185313719981e-10,0.0020000000949949026,0.004000001586973667,0.001999999862164259,,,,1.600000023841858,900.0,33.0,26.0,2.995732307434082,,1047.4000244140625
390,7.480001449584961,0.05999999865889549,15.649999618530273,0.3100000023841858,0.30000001192092896,75.87100219726562,0.03999998793005943,0.019999969750642776,2.8779065797124304e-09,0.003999972250312567,0.11999999731779099,0.007000000216066837,0.009999998845160007,0.11999998986721039,-7.994185313719981e-10,0.0020000000949949026,0.004000001586973667,0.001999999862164259,,,,1.600000023841858,900.0,83.0,29.0,2.6390573978424072,,20660.80078125
391,7.480001449584961,0.05999999865889549,15.649999618530273,0.3100000023841858,0.30000001192092896,75.87100219726562,0.03999998793005943,0.019999969750642776,2.8779065797124304e-09,0.003999972250312567,0.11999999731779099,0.007000000216066837,0.009999998845160007,0.11999998986721039,-7.994185313719981e-10,0.0020000000949949026,0.004000001586973667,0.001999999862164259,,,,1.600000023841858,1000.0,57.0,46.0,2.995732307434082,,65.0
392,7.480001449584961,0.05999999865889549,15.649999618530273,0.3100000023841858,0.30000001192092896,75.87100219726562,0.03999998793005943,0.019999969750642776,2.8779065797124304e-09,0.003999972250312567,0.11999999731779099,0.007000000216066837,0.009999998845160007,0.11999998986721039,-7.994185313719981e-10,0.0020000000949949026,0.004000001586973667,0.001999999862164259,,,,1.600000023841858,1000.0,100.0,35.0,2.6390573978424072,,718.7999877929688
393,7.480001449584961,0.05999999865889549,15.649999618530273,0.3100000023841858,0.30000001192092896,75.87100219726562,0.03999998793005943,0.019999969750642776,2.8779065797124304e-09,0.003999972250312567,0.11999999731779099,0.007000000216066837,0.009999998845160007,0.11999998986721039,-7.994185313719981e-10,0.0020000000949949026,0.004000001586973667,0.001999999862164259,,,,1.600000023841858,1000.0,109.0,12.0,2.3025851249694824,,28904.400390625
394,7.489999771118164,0.04899999871850014,15.369999885559082,0.49000000953674316,0.33000001311302185,75.52290344238281,0.030999986454844475,0.0010000363690778613,2.8779065797124304e-09,0.001999997766688466,0.1599999964237213,0.00200000056065619,0.004000001586973667,0.25999999046325684,-7.994185313719981e-10,0.00010000000474974513,0.2800000011920929,0.00800000037997961,,,,3.0999999046325684,600.0,19.0,19.0,5.703782558441162,,33.5
395,7.489999771118164,0.04899999871850014,15.369999885559082,0.49000000953674316,0.33000001311302185,75.52290344238281,0.030999986454844475,0.0010000363690778613,2.8779065797124304e-09,0.001999997766688466,0.1599999964237213,0.00200000056065619,0.004000001586973667,0.25999999046325684,-7.994185313719981e-10,0.00010000000474974513,0.2800000011920929,0.00800000037997961,,,,3.0999999046325684,600.0,15.999999046325684,17.0,5.2983174324035645,,191.10000610351562
396,7.489999771118164,0.04899999871850014,15.369999885559082,0.49000000953674316,0.33000001311302185,75.52290344238281,0.030999986454844475,0.0010000363690778613,2.8779065797124304e-09,0.001999997766688466,0.1599999964237213,0.00200000056065619,0.004000001586973667,0.25999999046325684,-7.994185313719981e-10,0.00010000000474974513,0.2800000011920929,0.00800000037997961,,,,3.0999999046325684,600.0,18.0,16.0,4.9416422843933105,,1094.5
397,7.489999771118164,0.04899999871850014,15.369999885559082,0.49000000953674316,0.33000001311302185,75.52290344238281,0.030999986454844475,0.0010000363690778613,2.8779065797124304e-09,0.001999997766688466,0.1599999964237213,0.00200000056065619,0.004000001586973667,0.25999999046325684,-7.994185313719981e-10,0.00010000000474974513,0.2800000011920929,0.00800000037997961,,,,3.0999999046325684,600.0,23.0,20.0,4.605170249938965,,8385.599609375
398,7.489999771118164,0.04899999871850014,15.369999885559082,0.49000000953674316,0.33000001311302185,75.52290344238281,0.030999986454844475,0.0010000363690778613,2.8779065797124304e-09,0.001999997766688466,0.1599999964237213,0.00200000056065619,0.004000001586973667,0.25999999046325684,-7.994185313719981e-10,0.00010000000474974513,0.2800000011920929,0.00800000037997961,,,,3.0999999046325684,600.0,32.0,28.0,4.382026672363281,,39250.80078125
399,7.489999771118164,0.04899999871850014,15.369999885559082,0.49000000953674316,0.33000001311302185,75.52290344238281,0.030999986454844475,0.0010000363690778613,2.8779065797124304e-09,0.001999997766688466,0.1599999964237213,0.00200000056065619,0.004000001586973667,0.25999999046325684,-7.994185313719981e-10,0.00010000000474974513,0.2800000011920929,0.00800000037997961,,,,3.0999999046325684,700.0,25.0,23.0,4.9416422843933105,,15.0
400,7.489999771118164,0.04899999871850014,15.369999885559082,0.49000000953674316,0.33000001311302185,75.52290344238281,0.030999986454844475,0.0010000363690778613,2.8779065797124304e-09,0.001999997766688466,0.1599999964237213,0.00200000056065619,0.004000001586973667,0.25999999046325684,-7.994185313719981e-10,0.00010000000474974513,0.2800000011920929,0.00800000037997961,,,,3.0999999046325684,700.0,29.0,26.0,4.382026672363281,,468.5
401,7.489999771118164,0.04899999871850014,15.369999885559082,0.49000000953674316,0.33000001311302185,75.52290344238281,0.030999986454844475,0.0010000363690778613,2.8779065797124304e-09,0.001999997766688466,0.1599999964237213,0.00200000056065619,0.004000001586973667,0.25999999046325684,-7.994185313719981e-10,0.00010000000474974513,0.2800000011920929,0.00800000037997961,,,,3.0999999046325684,700.0,32.0,26.0,4.094344615936279,,2496.800048828125
402,7.489999771118164,0.04899999871850014,15.369999885559082,0.49000000953674316,0.33000001311302185,75.52290344238281,0.030999986454844475,0.0010000363690778613,2.8779065797124304e-09,0.001999997766688466,0.1599999964237213,0.00200000056065619,0.004000001586973667,0.25999999046325684,-7.994185313719981e-10,0.00010000000474974513,0.2800000011920929,0.00800000037997961,,,,3.0999999046325684,700.0,55.0,23.0,3.6888794898986816,,67643.703125
403,7.489999771118164,0.04899999871850014,15.369999885559082,0.49000000953674316,0.33000001311302185,75.52290344238281,0.030999986454844475,0.0010000363690778613,2.8779065797124304e-09,0.001999997766688466,0.1599999964237213,0.00200000056065619,0.004000001586973667,0.25999999046325684,-7.994185313719981e-10,0.00010000000474974513,0.2800000011920929,0.00800000037997961,,,,3.0999999046325684,800.0,34.0,29.0,4.094344615936279,,69.69999694824219
404,7.489999771118164,0.04899999871850014,15.369999885559082,0.49000000953674316,0.33000001311302185,75.52290344238281,0.030999986454844475,0.0010000363690778613,2.8779065797124304e-09,0.001999997766688466,0.1599999964237213,0.00200000056065619,0.004000001586973667,0.25999999046325684,-7.994185313719981e-10,0.00010000000474974513,0.2800000011920929,0.00800000037997961,,,,3.0999999046325684,800.0,51.0,28.0,3.6888794898986816,,606.9000244140625
